Repository: KRICT-DATA/IPOP-dataset-ver-3.0

File: phosphor_20230908_Eu_only_DT_AF.csv (part 1 of 9)
Atomic Ratio_sum,Atomic Ratio_max,Atomic Ratio_min,Atomic Ratio_diff,Atomic Number_sum,Atomic Number_max,Atomic Number_min,Atomic Number_diff,Atomic Weight_sum,Atomic Weight_max,Atomic Weight_min,Atomic Weight_diff,Atomic Radius_sum,Atomic Radius_max,Atomic Radius_min,Atomic Radius_diff,EN pauling_sum,EN pauling_max,EN pauling_min,EN pauling_diff,Valence Electron_sum,Valence Electron_max,Valence Electron_min,Valence Electron_diff,Ionization Energy_sum,Ionization Energy_max,Ionization Energy_min,Ionization Energy_diff,ARW_Atomic Number_sum,ARW_Atomic Number_max,ARW_Atomic Number_min,ARW_Atomic Number_diff,ARW_Atomic Weight_sum,ARW_Atomic Weight_max,ARW_Atomic Weight_min,ARW_Atomic Weight_diff,ARW_Atomic Radius_sum,ARW_Atomic Radius_max,ARW_Atomic Radius_min,ARW_Atomic Radius_diff,ARW_EN pauling_sum,ARW_EN pauling_max,ARW_EN pauling_min,ARW_EN pauling_diff,ARW_Valence Electron_sum,ARW_Valence Electron_max,ARW_Valence Electron_min,ARW_Valence Electron_diff,ARW_Ionization Energy_sum,ARW_Ionization Energy_max,ARW_Ionization Energy_min,ARW_Ionization Energy_diff,Temp. (K),Excitation source (nm),Monitoring energy (nm),Log10 Decay time ( log10[ns]),Formula
45,28,0.14,27.86,164,63,8,55,379.130762,151.964,15.999,135.965,710,185,60,125,7.75,3.44,0,3.44,17,6,2,4,41.4268802,13.618054,5.5386,8.079454,573.02,224,8.82,215.18,1181.270374,447.972,21.27496,426.69704,4185.7,1680,25.9,1654.1,121.63,96.32,0,96.32,223,168,0.28,167.72,515.207323,381.305512,0.7938539,380.5116581,298,320,377,2.326335861,Ca8.86CeP7O28Eu0.14
45,28,0.1,27.9,164,63,8,55,379.130762,151.964,15.999,135.965,710,185,60,125,7.75,3.44,0,3.44,17,6,2,4,41.4268802,13.618054,5.5386,8.079454,571.3,224,6.3,217.7,1176.794934,447.972,15.1964,432.7756,4185.5,1680,18.5,1661.5,121.67,96.32,0,96.32,223,168,0.2,167.8,515.2250338,381.305512,0.5670385,380.7384735,298,320,377,2.390935107,Ca8.9CeP7O28Eu0.1
45,28,0.06,27.94,164,63,8,55,379.130762,151.964,15.999,135.965,710,185,60,125,7.75,3.44,0,3.44,17,6,2,4,41.4268802,13.618054,5.5386,8.079454,569.58,224,3.78,220.22,1172.319494,447.972,9.11784,438.85416,4185.3,1680,11.1,1668.9,121.71,96.32,0,96.32,223,168,0.12,167.88,515.2427446,381.305512,0.3402231,380.9652889,298,320,377,2.478566496,Ca8.94CeP7O28Eu0.06
45,28,0.01,27.99,164,63,8,55,379.130762,151.964,15.999,135.965,710,185,60,125,7.75,3.44,0,3.44,17,6,2,4,41.4268802,13.618054,5.5386,8.079454,567.43,224,0.63,223.37,1166.725194,447.972,1.51964,446.45236,4185.05,1680,1.85,1678.15,121.76,96.32,0,96.32,223,168,0.02,167.98,515.2648831,381.305512,0.05670385,381.2488082,298,320,377,2.57054294,Ca8.99CeP7O28Eu0.01
21.03,13,0.03,12.97,136,63,8,55,309.25884,151.964,15.999,135.965,685,185,60,125,7.87,3.44,0,3.44,17,6,2,4,41.303617,13.618054,5.670385,7.947669,315.89,156,1.89,154.11,676.72928,355.62336,4.55892,351.06444,1985.55,780,5.55,774.45,56.61,44.72,0,44.72,104.06,78,0.06,77.94,234.1751376,177.034702,0.17011155,176.8645905,298,355,395,1.467711673,MgY4Si3O13Eu0.03
12.02,7,0.02,6.98,153,63,8,55,357.68,151.964,15.999,135.965,720,215,60,155,7.54,3.44,0,3.44,16,6,2,4,40.298021,13.618054,5.211664,8.40639,165.26,56,1.26,54.74,357.13928,137.327,3.03928,134.28772,1158.7,420,3.7,416.3,31.39,24.08,0,24.08,56.04,42,0.04,41.96,132.2472857,95.326378,0.1134077,95.2129703,420,320,396,2.689575216,BaMg2Si2O7Eu0.02
12.02,7,0.02,6.98,153,63,8,55,357.68,151.964,15.999,135.965,720,215,60,155,7.54,3.44,0,3.44,16,6,2,4,40.298021,13.618054,5.211664,8.40639,165.26,56,1.26,54.74,357.13928,137.327,3.03928,134.28772,1158.7,420,3.7,416.3,31.39,24.08,0,24.08,56.04,42,0.04,41.96,132.2472857,95.326378,0.1134077,95.2129703,298,320,396,2.725339816,BaMg2Si2O7Eu0.02
10,6,0.05,5.95,264,83,8,75,627.68724,208.9804,15.999,192.9814,910,185,60,125,9.61,3.44,0,3.44,23,6,2,4,47.5127592,13.618054,5.670385,7.947669,183.8,51,4.15,46.85,402.278292,121.76,10.44902,111.31098,1044.75,360,8,352,25.761,20.64,0,20.64,47.95,36,0.25,35.75,108.731665,81.708324,0.3642758,81.3440482,298,290,400,1.792391689,Ca2Y0.80SbO6Eu0.15Bi0.05
14.03,8,0.03,7.97,181,63,8,55,415.440062,151.964,15.999,135.965,960,220,60,160,8.34,3.44,0,3.44,18,6,1,5,45.44060774,13.618054,4.34066354,9.27739046,209.89,64,1.89,62.11,450.100044,137.327,4.55892,132.76808,1520.55,480,5.55,474.45,35.43,27.52,0,27.52,64.06,48,0.06,47.94,150.0940618,108.944432,0.17011155,108.7743205,298,350,410,2.723133731,K2BaCaP2O8Eu0.03
6.06,4,0.06,3.94,165,74,8,66,391.881,183.84,15.999,167.841,560,185,60,125,6.14,3.44,0,3.44,16,6,2,4,33.2656242,13.618054,5.670385,7.947669,129.78,74,3.78,70.22,297.03184,183.84,9.11784,174.72216,566.1,240,11.1,228.9,16.46,13.76,0,13.76,32.12,24,0.12,23.88,68.7896243,54.472216,0.3402231,54.1319929,298,276,415,3.561101384,CaWO4Eu0.06
6.2,4,0.2,3.8,165,74,8,66,391.881,183.84,15.999,167.841,560,185,60,125,6.14,3.44,0,3.44,16,6,2,4,33.2656242,13.618054,5.670385,7.947669,138.6,74,12.6,61.4,318.3068,183.84,30.3928,153.4472,592,240,37,203,16.46,13.76,0,13.76,32.4,24,0.4,23.6,69.5834782,54.472216,1.134077,53.338139,298,276,415,3.613841822,CaWO4Eu0.2
6.04,4,0.04,3.96,165,74,8,66,391.881,183.84,15.999,167.841,560,185,60,125,6.14,3.44,0,3.44,16,6,2,4,33.2656242,13.618054,5.670385,7.947669,128.52,74,2.52,71.48,293.99256,183.84,6.07856,177.76144,562.4,240,7.4,232.6,16.46,13.76,0,13.76,32.08,24,0.08,23.92,68.6762166,54.472216,0.2268154,54.2454006,298,276,415,3.662757832,CaWO4Eu0.04
6.12,4,0.12,3.88,165,74,8,66,391.881,183.84,15.999,167.841,560,185,60,125,6.14,3.44,0,3.44,16,6,2,4,33.2656242,13.618054,5.670385,7.947669,133.56,74,7.56,66.44,306.14968,183.84,18.23568,165.60432,577.2,240,22.2,217.8,16.46,13.76,0,13.76,32.24,24,0.24,23.76,69.1298474,54.472216,0.6804462,53.7917698,298,276,415,3.795880017,CaWO4Eu0.12
6.02,4,0.02,3.98,165,74,8,66,391.881,183.84,15.999,167.841,560,185,60,125,6.14,3.44,0,3.44,16,6,2,4,33.2656242,13.618054,5.670385,7.947669,127.26,74,1.26,72.74,290.95328,183.84,3.03928,180.80072,558.7,240,3.7,236.3,16.46,13.76,0,13.76,32.04,24,0.04,23.96,68.5628089,54.472216,0.1134077,54.3588083,298,276,415,3.833784375,CaWO4Eu0.02
6.08,4,0.08,3.92,165,74,8,66,391.881,183.84,15.999,167.841,560,185,60,125,6.14,3.44,0,3.44,16,6,2,4,33.2656242,13.618054,5.670385,7.947669,131.04,74,5.04,68.96,300.07112,183.84,12.15712,171.68288,569.8,240,14.8,225.2,16.46,13.76,0,13.76,32.16,24,0.16,23.84,68.903032,54.472216,0.4536308,54.0185852,298,276,415,3.920123326,CaWO4Eu0.08
6.01,4,0.01,3.99,165,74,8,66,391.881,183.84,15.999,167.841,560,185,60,125,6.14,3.44,0,3.44,16,6,2,4,33.2656242,13.618054,5.670385,7.947669,126.63,74,0.63,73.37,289.43364,183.84,1.51964,182.32036,556.85,240,1.85,238.15,16.46,13.76,0,13.76,32.02,24,0.02,23.98,68.50610505,54.472216,0.05670385,54.41551215,298,276,415,3.951823035,CaWO4Eu0.01
19.19,12,0.04,11.96,247,65,8,57,579.24332,158.92535,15.999,142.92635,1115,220,60,160,8.7,3.44,0,3.44,21,6,1,5,51.75274254,13.618054,4.34066354,9.27739046,270.27,96,2.52,93.48,581.1637645,191.988,6.07856,185.90944,1808.65,720,7.4,712.6,52.28,41.28,0,41.28,96.38,72,0.08,71.92,218.6583989,163.416648,0.2268154,163.1898326,298,300,420,2.477699928,KBaSc2P3O12Eu0.04Tb0.15
19.16,12,0.04,11.96,247,65,8,57,579.24332,158.92535,15.999,142.92635,1115,220,60,160,8.7,3.44,0,3.44,21,6,1,5,51.75274254,13.618054,4.34066354,9.27739046,268.32,96,2.52,93.48,576.396004,191.988,6.07856,185.90944,1803.4,720,7.4,712.6,52.28,41.28,0,41.28,96.32,72,0.08,71.92,218.4824849,163.416648,0.2268154,163.1898326,298,300,420,2.517591731,KBaSc2P3O12Eu0.04Tb0.12
19.13,12,0.04,11.96,247,65,8,57,579.24332,158.92535,15.999,142.92635,1115,220,60,160,8.7,3.44,0,3.44,21,6,1,5,51.75274254,13.618054,4.34066354,9.27739046,266.37,96,2.52,93.48,571.6282435,191.988,6.07856,185.90944,1798.15,720,7.4,712.6,52.28,41.28,0,41.28,96.26,72,0.08,71.92,218.3065709,163.416648,0.2268154,163.1898326,298,300,420,2.550839605,KBaSc2P3O12Eu0.04Tb0.09
19.1,12,0.04,11.96,247,65,8,57,579.24332,158.92535,15.999,142.92635,1115,220,60,160,8.7,3.44,0,3.44,21,6,1,5,51.75274254,13.618054,4.34066354,9.27739046,264.42,96,2.52,93.48,566.860483,191.988,6.07856,185.90944,1792.9,720,7.4,712.6,52.28,41.28,0,41.28,96.2,72,0.08,71.92,218.1306569,163.416648,0.2268154,163.1898326,298,300,420,2.57333584,KBaSc2P3O12Eu0.04Tb0.06
19.07,12,0.03,11.97,247,65,8,57,579.24332,158.92535,15.999,142.92635,1115,220,60,160,8.7,3.44,0,3.44,21,6,1,5,51.75274254,13.618054,4.34066354,9.27739046,262.47,96,1.95,94.05,562.0927225,191.988,4.7677605,187.2202395,1787.65,720,5.25,714.75,52.28,41.28,0,41.28,96.14,72,0.06,71.94,217.9547429,163.416648,0.175914,163.240734,298,300,420,2.60238559,KBaSc2P3O12Eu0.04Tb0.03
19.04,12,0.04,11.96,182,63,8,55,420.31797,151.964,15.999,135.965,940,220,60,160,8.7,3.44,0,3.44,19,6,1,5,45.88894254,13.618054,4.34066354,9.27739046,260.52,96,2.52,93.48,557.324962,191.988,6.07856,185.90944,1782.4,720,7.4,712.6,52.28,41.28,0,41.28,96.08,72,0.08,71.92,217.7788289,163.416648,0.2268154,163.1898326,298,300,420,2.657533888,KBaSc2P3O12Eu0.04
13.07,8,0.07,7.93,129,63,8,55,286.0973078,151.964,15.999,135.965,840,185,60,125,8.88,3.44,0,3.44,18,6,1,5,44.6781223,13.618054,5.1390767,8.4789773,139.69,64,3.74,60.26,283.4057355,127.992,7.816521555,120.1754784,1137.85,480,12.95,467.05,35.6148,27.52,0,27.52,64.14,48,0.14,47.86,144.1346412,108.944432,0.39692695,108.5475051,298,365,420,2.712649702,Na0.34Ca0.66Al1.66Si2.34O8Eu0.07
14.03,8,0.03,7.97,181,63,8,55,415.440062,151.964,15.999,135.965,960,220,60,160,8.34,3.44,0,3.44,18,6,1,5,45.44060774,13.618054,4.34066354,9.27739046,209.89,64,1.89,62.11,450.100044,137.327,4.55892,132.76808,1520.55,480,5.55,474.45,35.43,27.52,0,27.52,64.06,48,0.06,47.94,150.0940618,108.944432,0.17011155,108.7743205,298,350,420,2.7410302,K2BaCaP2O8Eu0.03
13,8,0.01,7.99,143,63,8,55,318.0455825,151.964,15.999,135.965,800,185,60,125,9.5,3.44,0,3.44,24,7,2,5,46.9730636,13.618054,5.670385,7.947669,139.68,64,0.63,63.37,283.036948,127.992,1.51964,126.47236,1120.05,480,1.85,478.15,35.6675,27.52,0,27.52,65.25,48,0.02,47.98,143.658278,108.944432,0.05670385,108.8877282,298,354,425,2.531478917,Ca0.74Al2Si2O8Eu0.01Mn0.25
13,8,0.01,7.99,143,63,8,55,318.0455825,151.964,15.999,135.965,800,185,60,125,9.5,3.44,0,3.44,24,7,2,5,46.9730636,13.618054,5.670385,7.947669,139.43,64,0.63,63.37,282.2939458,127.992,1.51964,126.47236,1122.05,480,1.85,478.15,35.64,27.52,0,27.52,65,48,0.02,47.98,143.5922349,108.944432,0.05670385,108.8877282,298,354,425,2.633468456,Ca0.79Al2Si2O8Eu0.01Mn0.2
13,8,0.01,7.99,143,63,8,55,318.0455825,151.964,15.999,135.965,800,185,60,125,9.5,3.44,0,3.44,24,7,2,5,46.9730636,13.618054,5.670385,7.947669,139.18,64,0.63,63.37,281.5509436,127.992,1.51964,126.47236,1124.05,480,1.85,478.15,35.6125,27.52,0,27.52,64.75,48,0.02,47.98,143.5261917,108.944432,0.05670385,108.8877282,298,354,425,2.755874856,Ca0.84Al2Si2O8Eu0.01Mn0.15
13,8,0.01,7.99,143,63,8,55,318.0455825,151.964,15.999,135.965,800,185,60,125,9.5,3.44,0,3.44,24,7,2,5,46.9730636,13.618054,5.670385,7.947669,138.93,64,0.63,63.37,280.8079414,127.992,1.51964,126.47236,1126.05,480,1.85,478.15,35.585,27.52,0,27.52,64.5,48,0.02,47.98,143.4601486,108.944432,0.05670385,108.8877282,298,354,425,2.819543936,Ca0.89Al2Si2O8Eu0.01Mn0.1
13,8,0.01,7.99,118,63,8,55,263.1075385,151.964,15.999,135.965,660,185,60,125,7.95,3.44,0,3.44,17,6,2,4,39.5390456,13.618054,5.670385,7.947669,138.43,64,0.63,63.37,279.321937,127.992,1.51964,126.47236,1130.05,480,1.85,478.15,35.53,27.52,0,27.52,64,48,0.02,47.98,143.3280623,108.944432,0.05670385,108.8877282,298,354,425,2.86332286,Ca0.99Al2Si2O8Eu0.01
12.95,8,0.01,7.99,118,63,8,55,263.1075385,151.964,15.999,135.965,660,185,60,125,7.95,3.44,0,3.44,17,6,2,4,39.5390456,13.618054,5.670385,7.947669,137.43,64,0.63,63.37,277.318037,127.992,1.51964,126.47236,1121.05,480,1.85,478.15,35.48,27.52,0,27.52,63.9,48,0.02,47.98,143.0224045,108.944432,0.05670385,108.8877282,298,354,425,2.86332286,Ca0.94Al2Si2O8Eu0.01
13.28,8,0.04,7.96,123,63,8,55,278.179806,151.964,15.999,135.965,635,185,60,125,8.49,3.44,0,3.44,22,7,2,5,44.855378,13.618054,5.670385,7.947669,138.52,64,2.52,61.48,282.1182146,127.992,6.07856,121.91344,1171,480,7.4,472.6,36.202,27.52,0,27.52,65.76,48,0.08,47.92,154.8674887,108.944432,0.2268154,108.7176166,298,378,427,2.170261715,Mg3P2O8Eu0.04Mn0.24
13.19,8,0.04,7.96,123,63,8,55,278.179806,151.964,15.999,135.965,635,185,60,125,8.49,3.44,0,3.44,22,7,2,5,44.855378,13.618054,5.670385,7.947669,136.27,64,2.52,61.48,277.1737906,127.992,6.07856,121.91344,1158.4,480,7.4,472.6,36.0625,27.52,0,27.52,65.13,48,0.08,47.92,154.1984271,108.944432,0.2268154,108.7176166,298,378,427,2.322219295,Mg3P2O8Eu0.04Mn0.15
13.13,8,0.04,7.96,123,63,8,55,278.179806,151.964,15.999,135.965,635,185,60,125,8.49,3.44,0,3.44,22,7,2,5,44.855378,13.618054,5.670385,7.947669,134.77,64,2.25,61.75,273.877508,127.992,4.94442396,123.047576,1150,480,7.4,472.6,35.9695,27.52,0,27.52,64.71,48,0.08,47.92,153.752386,108.944432,0.2268154,108.7176166,298,378,427,2.472756449,Mg3P2O8Eu0.04Mn0.09
13.055,8,0.015,7.985,123,63,8,55,278.179806,151.964,15.999,135.965,635,185,60,125,8.49,3.44,0,3.44,22,7,2,5,44.855378,13.618054,5.670385,7.947669,132.895,64,0.375,63.625,269.7571547,127.992,0.82407066,127.1679293,1139.5,480,2.1,477.9,35.85325,27.52,0,27.52,64.185,48,0.08,47.92,153.1948347,108.944432,0.11151027,108.8329217,298,378,427,2.606381365,Mg3P2O8Eu0.04Mn0.015
13.04,8,0.04,7.96,98,63,8,55,223.241762,151.964,15.999,135.965,495,185,60,125,6.94,3.44,0,3.44,15,6,2,4,37.42136,13.618054,5.670385,7.947669,132.52,64,2.52,61.48,268.933084,127.992,6.07856,121.91344,1137.4,480,7.4,472.6,35.83,27.52,0,27.52,64.08,48,0.08,47.92,153.0833244,108.944432,0.2268154,108.7176166,298,378,427,2.880813592,Mg3P2O8Eu0.04
14.03,8,0.03,7.97,181,63,8,55,415.440062,151.964,15.999,135.965,960,220,60,160,8.34,3.44,0,3.44,18,6,1,5,45.44060774,13.618054,4.34066354,9.27739046,209.89,64,1.89,62.11,450.100044,137.327,4.55892,132.76808,1520.55,480,5.55,474.45,35.43,27.52,0,27.52,64.06,48,0.06,47.94,150.0940618,108.944432,0.17011155,108.7743205,298,350,430,2.752663711,K2BaCaP2O8Eu0.03
2,1,0.005,0.995,120,63,19,44,278.6823,151.964,39.0983,112.8657,605,220,185,35,1.77,0.95,0,0.95,5,2,1,1,15.70591574,5.6948672,4.34066354,1.35420366,57.125,37.81,0.315,37.495,127.04002,87.1819,0.75982,86.42208,419.925,220,0.925,219.075,1.76525,0.94525,0,0.94525,3,1.99,0.01,1.98,10.03540833,5.666392864,0.028351925,5.638040939,298,365,430,2.974971994,KSr0.995Eu0.005
6,4,0.2,3.8,176,74,8,66,414.8707693,183.84,15.999,167.841,740,185,60,125,7.07,3.44,0,3.44,17,6,1,5,38.4047009,13.618054,5.1390767,8.4789773,132.8,74,2.2,71.8,306.8735539,183.84,4.597953856,179.2420461,556,240,36,204,16.246,13.76,0,13.76,31.8,24,0.2,23.8,68.16603146,54.472216,1.02781534,53.44440066,298,247,430,3.636487896,Na0.2Ca0.6WO4Eu0.2
6,4,0.1,3.9,176,74,8,66,414.8707693,183.84,15.999,167.841,740,185,60,125,7.07,3.44,0,3.44,17,6,1,5,38.4047009,13.618054,5.1390767,8.4789773,129.4,74,1.1,72.9,297.3937769,183.84,2.298976928,181.5410231,555.5,240,18,222,16.353,13.76,0,13.76,31.9,24,0.1,23.9,68.30771633,54.472216,0.51390767,53.95830833,298,247,430,3.795880017,Na0.1Ca0.8WO4Eu0.1
6,4,0.05,3.95,176,74,8,66,414.8707693,183.84,15.999,167.841,740,185,60,125,7.07,3.44,0,3.44,17,6,1,5,38.4047009,13.618054,5.1390767,8.4789773,127.7,74,0.55,73.45,292.6538885,183.84,1.149488464,182.6905115,555.25,240,9,231,16.4065,13.76,0,13.76,31.95,24,0.05,23.95,68.37855877,54.472216,0.256953835,54.21526217,298,247,430,3.855519156,Na0.05Ca0.9WO4Eu0.05
6,4,0.04,3.96,176,74,8,66,414.8707693,183.84,15.999,167.841,740,185,60,125,7.07,3.44,0,3.44,17,6,1,5,38.4047009,13.618054,5.1390767,8.4789773,127.36,74,0.44,73.56,291.7059108,183.84,0.919590771,182.9204092,555.2,240,7.2,232.8,16.4172,13.76,0,13.76,31.96,24,0.04,23.96,68.39272725,54.472216,0.205563068,54.26665293,298,247,430,3.939019776,Na0.04Ca0.92WO4Eu0.04
6,4,0.03,3.97,176,74,8,66,414.8707693,183.84,15.999,167.841,740,185,60,125,7.07,3.44,0,3.44,17,6,1,5,38.4047009,13.618054,5.1390767,8.4789773,127.02,74,0.33,73.67,290.7579331,183.84,0.689693078,183.1503069,555.15,240,5.4,234.6,16.4279,13.76,0,13.76,31.97,24,0.03,23.97,68.40689574,54.472216,0.154172301,54.3180437,298,247,430,4.038222638,Na0.03Ca0.94WO4Eu0.03
6,4,0.02,3.98,176,74,8,66,414.8707693,183.84,15.999,167.841,740,185,60,125,7.07,3.44,0,3.44,17,6,1,5,38.4047009,13.618054,5.1390767,8.4789773,126.68,74,0.22,73.78,289.8099554,183.84,0.459795386,183.3802046,555.1,240,3.6,236.4,16.4386,13.76,0,13.76,31.98,24,0.02,23.98,68.42106423,54.472216,0.102781534,54.36943447,298,247,430,4.074084689,Na0.02Ca0.96WO4Eu0.02
6,4,0.01,3.99,176,74,8,66,414.8707693,183.84,15.999,167.841,740,185,60,125,7.07,3.44,0,3.44,17,6,1,5,38.4047009,13.618054,5.1390767,8.4789773,126.34,74,0.11,73.89,288.8619777,183.84,0.229897693,183.6101023,555.05,240,1.8,238.2,16.4493,13.76,0,13.76,31.99,24,0.01,23.99,68.43523271,54.472216,0.051390767,54.42082523,298,247,430,4.109240969,Na0.01Ca0.98WO4Eu0.01
2,0.995,0.005,0.99,131,63,11,52,301.6720693,151.964,22.98976928,128.9742307,785,220,180,40,2.7,0.95,0,0.95,6,2,1,1,20.84499244,5.6948672,4.34066354,1.35420366,56.325,37.81,0.315,37.495,125.4291669,87.1819,0.75982,86.42208,415.925,199,0.925,198.075,1.77625,0.94525,0,0.94525,3,1.99,0.01,1.98,10.11524965,5.666392864,0.028351925,5.638040939,298,365,434,2.974050903,K0.9Na0.1Sr0.995Eu0.005
2,0.995,0.005,0.99,131,63,11,52,301.6720693,151.964,22.98976928,128.9742307,785,220,180,40,2.7,0.95,0,0.95,6,2,1,1,20.84499244,5.6948672,4.34066354,1.35420366,55.525,37.81,0.315,37.495,123.8183139,87.1819,0.75982,86.42208,411.925,199,0.925,198.075,1.78725,0.94525,0,0.94525,3,1.99,0.01,1.98,10.19509096,5.666392864,0.028351925,5.638040939,298,365,437,3.008600172,K0.8Na0.2Sr0.995Eu0.005
2,0.995,0.005,0.99,131,63,11,52,301.6720693,151.964,22.98976928,128.9742307,785,220,180,40,2.7,0.95,0,0.95,6,2,1,1,20.84499244,5.6948672,4.34066354,1.35420366,53.925,37.81,0.315,37.495,120.5966077,87.1819,0.75982,86.42208,403.925,199,0.925,198.075,1.80925,0.94525,0,0.94525,3,1.99,0.01,1.98,10.35477359,5.666392864,0.028351925,5.638040939,298,365,440,3.025305865,K0.6Na0.4Sr0.995Eu0.005
21,12,0.05,11.95,141,63,8,55,322.006762,151.964,15.999,135.965,645,200,60,140,9.74,3.44,0,3.44,22,7,2,5,48.4376222,13.618054,5.670385,7.947669,349.25,188.1,3.15,184.95,761.676486,433.719,7.5982,426.1208,2119.25,990,9.25,980.75,55.7125,41.28,0,41.28,104,72,0.1,71.9,236.3174479,163.416648,0.28351925,163.1331288,298,277,444,2.67171884,Sr4.95P3O12ClEu0.05
21,12,0.005,11.995,141,63,8,55,322.006762,151.964,15.999,135.965,645,200,60,140,9.74,3.44,0,3.44,22,7,2,5,48.4376222,13.618054,5.670385,7.947669,348.125,189.81,0.315,189.495,758.781006,437.6619,0.75982,436.90208,2119.925,999,0.925,998.075,55.75525,41.28,0,41.28,104,72,0.01,71.99,236.3185496,163.416648,0.028351925,163.3882961,298,277,444,2.692732384,Sr4.995P3O12ClEu0.005
21,12,0.03,11.97,141,63,8,55,322.006762,151.964,15.999,135.965,645,200,60,140,9.74,3.44,0,3.44,22,7,2,5,48.4376222,13.618054,5.670385,7.947669,348.75,188.86,1.89,186.97,760.389606,435.4714,4.55892,430.91248,2119.55,994,5.55,988.45,55.7315,41.28,0,41.28,104,72,0.06,71.94,236.3179375,163.416648,0.17011155,163.2465365,298,277,444,2.699933069,Sr4.97P3O12ClEu0.03
21,12,0.02,11.98,141,63,8,55,322.006762,151.964,15.999,135.965,645,200,60,140,9.74,3.44,0,3.44,22,7,2,5,48.4376222,13.618054,5.670385,7.947669,348.5,189.24,1.26,187.98,759.746166,436.3476,3.03928,433.30832,2119.7,996,3.7,992.3,55.741,41.28,0,41.28,104,72,0.04,71.96,236.3181824,163.416648,0.1134077,163.3032403,298,277,444,2.716320597,Sr4.98P3O12ClEu0.02
21,12,0.01,11.99,141,63,8,55,322.006762,151.964,15.999,135.965,645,200,60,140,9.74,3.44,0,3.44,22,7,2,5,48.4376222,13.618054,5.670385,7.947669,348.25,189.62,0.63,188.99,759.102726,437.2238,1.51964,435.70416,2119.85,998,1.85,996.15,55.7505,41.28,0,41.28,104,72,0.02,71.98,236.3184272,163.416648,0.05670385,163.3599442,298,277,444,2.722576342,Sr4.99P3O12ClEu0.01
2,0.995,0.005,0.99,131,63,11,52,301.6720693,151.964,22.98976928,128.9742307,785,220,180,40,2.7,0.95,0,0.95,6,2,1,1,20.84499244,5.6948672,4.34066354,1.35420366,53.125,37.81,0.315,37.495,118.9857546,87.1819,0.75982,86.42208,399.925,199,0.925,198.075,1.82025,0.94525,0,0.94525,3,1.99,0.01,1.98,10.43461491,5.666392864,0.028351925,5.638040939,298,365,444,2.959041392,K0.5Na0.5Sr0.995Eu0.005
19.21,12,0.03,11.97,229,65,8,57,529.53632,158.92535,15.999,142.92635,1100,220,60,160,8.76,3.44,0,3.44,21,6,1,5,52.23594574,13.618054,4.34066354,9.27739046,253.59,96,1.89,94.11,534.704885,191.988,4.55892,187.42908,1797.05,720,5.55,714.45,52.34,41.28,0,41.28,96.42,72,0.06,71.94,219.2608123,163.416648,0.17011155,163.2465365,298,300,445,2.596597096,KSrSc2P3O12Eu0.03Tb0.18
19.18,12,0.03,11.97,229,65,8,57,529.53632,158.92535,15.999,142.92635,1100,220,60,160,8.76,3.44,0,3.44,21,6,1,5,52.23594574,13.618054,4.34066354,9.27739046,251.64,96,1.89,94.11,529.9371245,191.988,4.55892,187.42908,1791.8,720,5.55,714.45,52.34,41.28,0,41.28,96.36,72,0.06,71.94,219.0848983,163.416648,0.17011155,163.2465365,298,300,445,2.627570664,KSrSc2P3O12Eu0.03Tb0.15
19.15,12,0.03,11.97,229,65,8,57,529.53632,158.92535,15.999,142.92635,1100,220,60,160,8.76,3.44,0,3.44,21,6,1,5,52.23594574,13.618054,4.34066354,9.27739046,249.69,96,1.89,94.11,525.169364,191.988,4.55892,187.42908,1786.55,720,5.55,714.45,52.34,41.28,0,41.28,96.3,72,0.06,71.94,218.9089843,163.416648,0.17011155,163.2465365,298,300,445,2.655810494,KSrSc2P3O12Eu0.03Tb0.12
19.13,12,0.03,11.97,229,65,8,57,529.53632,158.92535,15.999,142.92635,1100,220,60,160,8.76,3.44,0,3.44,21,6,1,5,52.23594574,13.618054,4.34066354,9.27739046,248.39,96,1.89,94.11,521.990857,191.988,4.55892,187.42908,1783.05,720,5.55,714.45,52.34,41.28,0,41.28,96.26,72,0.06,71.94,218.7917083,163.416648,0.17011155,163.2465365,298,300,445,2.683317262,KSrSc2P3O12Eu0.03Tb0.1
19.1,12,0.03,11.97,229,65,8,57,529.53632,158.92535,15.999,142.92635,1100,220,60,160,8.76,3.44,0,3.44,21,6,1,5,52.23594574,13.618054,4.34066354,9.27739046,246.44,96,1.89,94.11,517.2230965,191.988,4.55892,187.42908,1777.8,720,5.55,714.45,52.34,41.28,0,41.28,96.2,72,0.06,71.94,218.6157943,163.416648,0.17011155,163.2465365,298,300,445,2.699490845,KSrSc2P3O12Eu0.03Tb0.07
19.08,12,0.03,11.97,229,65,8,57,529.53632,158.92535,15.999,142.92635,1100,220,60,160,8.76,3.44,0,3.44,21,6,1,5,52.23594574,13.618054,4.34066354,9.27739046,245.14,96,1.89,94.11,514.0445895,191.988,4.55892,187.42908,1774.3,720,5.55,714.45,52.34,41.28,0,41.28,96.16,72,0.06,71.94,218.4985183,163.416648,0.17011155,163.2465365,298,300,445,2.7107941,KSrSc2P3O12Eu0.03Tb0.05
32,19,0.1,18.9,140,63,8,55,332.2715385,151.964,15.999,135.965,585,215,60,155,5.94,3.44,0,3.44,13,6,2,4,30.4858714,13.618054,5.211664,8.40639,364.7,156,6.3,149.7,766.550162,323.778462,15.1964,308.582062,2852,1500,18.5,1481.5,85.481,65.36,0,65.36,152,114,0.2,113.8,335.8297829,258.743026,0.5670385,258.1759875,298,350,445,2.756636108,Ba0.9Al12O19Eu0.1
32,19,0.2,18.8,140,63,8,55,332.2715385,151.964,15.999,135.965,585,215,60,155,5.94,3.44,0,3.44,13,6,2,4,30.4858714,13.618054,5.211664,8.40639,365.4,156,12.6,143.4,768.013862,323.778462,30.3928,293.385662,2849,1500,37,1463,85.392,65.36,0,65.36,152,114,0.4,113.6,335.875655,258.743026,1.134077,257.608949,298,350,445,2.764922985,Ba0.8Al12O19Eu0.2
19.05,12,0.02,11.98,229,65,8,57,529.53632,158.92535,15.999,142.92635,1100,220,60,160,8.76,3.44,0,3.44,21,6,1,5,52.23594574,13.618054,4.34066354,9.27739046,243.19,96,1.3,94.7,509.276829,191.988,3.178507,188.809493,1769.05,720,3.5,716.5,52.34,41.28,0,41.28,96.1,72,0.04,71.96,218.3226043,163.416648,0.117276,163.299372,298,300,445,2.765817515,KSrSc2P3O12Eu0.03Tb0.02
32,19,0.25,18.75,140,63,8,55,332.2715385,151.964,15.999,135.965,585,215,60,155,5.94,3.44,0,3.44,13,6,2,4,30.4858714,13.618054,5.211664,8.40639,365.75,156,15.75,140.25,768.745712,323.778462,37.991,285.787462,2847.5,1500,46.25,1453.75,85.3475,65.36,0,65.36,152,114,0.5,113.5,335.898591,258.743026,1.41759625,257.3254298,298,350,445,2.77815125,Ba0.75Al12O19Eu0.25
19.03,12,0.03,11.97,164,63,8,55,370.61097,151.964,15.999,135.965,925,220,60,160,8.76,3.44,0,3.44,19,6,1,5,46.37214574,13.618054,4.34066354,9.27739046,241.89,96,1.89,94.11,506.098322,191.988,4.55892,187.42908,1765.55,720,5.55,714.45,52.34,41.28,0,41.28,96.06,72,0.06,71.94,218.2053283,163.416648,0.17011155,163.2465365,298,300,445,2.778802204,KSrSc2P3O12Eu0.03
14.03,8,0.03,7.97,181,63,8,55,415.440062,151.964,15.999,135.965,960,220,60,160,8.34,3.44,0,3.44,18,6,1,5,45.44060774,13.618054,4.34066354,9.27739046,209.89,64,1.89,62.11,450.100044,137.327,4.55892,132.76808,1520.55,480,5.55,474.45,35.43,27.52,0,27.52,64.06,48,0.06,47.94,150.0940618,108.944432,0.17011155,108.7743205,298,350,448,2.769422378,K2BaCaP2O8Eu0.03
21.145,12,0.025,11.975,140,63,8,55,312.9512092,151.964,15.999,135.965,715,185,50,135,12.16,3.98,0,3.98,29,7,2,5,60.7451182,17.42282,5.670385,11.752435,254.575,100,1.575,98.425,514.6893544,200.39,3.7991,196.5909,1991.425,900,4.625,895.375,57.016,41.28,0,41.28,104.89,72,0.05,71.95,243.8991438,163.416648,0.141759625,163.2748884,298,335,449,1.414973348,Ca5P3O12FEu0.025Mn0.12
21.105,12,0.025,11.975,140,63,8,55,312.9512092,151.964,15.999,135.965,715,185,50,135,12.16,3.98,0,3.98,29,7,2,5,60.7451182,17.42282,5.670385,11.752435,253.575,100,1.575,98.425,512.4918327,200.39,3.7991,196.5909,1985.825,900,4.625,895.375,56.954,41.28,0,41.28,104.61,72,0.05,71.95,243.6017831,163.416648,0.141759625,163.2748884,298,335,449,1.447158031,Ca5P3O12FEu0.025Mn0.08
21.065,12,0.025,11.975,140,63,8,55,312.9512092,151.964,15.999,135.965,715,185,50,135,12.16,3.98,0,3.98,29,7,2,5,60.7451182,17.42282,5.670385,11.752435,252.575,100,1,99,510.2943109,200.39,2.19752176,198.1924782,1980.225,900,4.625,895.375,56.892,41.28,0,41.28,104.33,72,0.05,71.95,243.3044223,163.416648,0.141759625,163.2748884,298,335,449,1.681241237,Ca5P3O12FEu0.025Mn0.04
21.035,12,0.01,11.99,140,63,8,55,312.9512092,151.964,15.999,135.965,715,185,50,135,12.16,3.98,0,3.98,29,7,2,5,60.7451182,17.42282,5.670385,11.752435,251.825,100,0.25,99.75,508.6461696,200.39,0.54938044,199.8406196,1976.025,900,1.4,898.6,56.8455,41.28,0,41.28,104.12,72,0.05,71.95,243.0814018,163.416648,0.07434018,163.3423078,298,335,449,1.763427994,Ca5P3O12FEu0.025Mn0.01
21.025,12,0.025,11.975,115,63,8,55,258.0131652,151.964,15.999,135.965,575,185,50,135,10.61,3.98,0,3.98,22,7,2,5,53.3111002,17.42282,5.670385,11.752435,251.575,100,1.575,98.425,508.0967892,200.39,3.7991,196.5909,1974.625,900,4.625,895.375,56.83,41.28,0,41.28,104.05,72,0.05,71.95,243.0070616,163.416648,0.141759625,163.2748884,298,335,449,1.944482672,Ca5P3O12FEu0.025
20.18,12,0.02,11.98,142,63,8,55,317.278106,151.964,15.999,135.965,855,220,60,160,9.31,3.44,0,3.44,23,7,1,6,49.19604154,13.618054,4.34066354,9.27739046,213.26,96,1.26,94.74,433.056953,191.988,3.03928,188.94872,1866.1,720,3.7,716.3,54.158,41.28,0,41.28,97.16,72,0.04,71.96,231.1051601,163.416648,0.1134077,163.3032403,298,365,450,2.725045445,KMg4P3O12Eu0.02Mn0.16
20.14,12,0.02,11.98,142,63,8,55,317.278106,151.964,15.999,135.965,855,220,60,160,9.31,3.44,0,3.44,23,7,1,6,49.19604154,13.618054,4.34066354,9.27739046,212.26,96,1.26,94.74,430.8594313,191.988,3.03928,188.94872,1860.5,720,3.7,716.3,54.096,41.28,0,41.28,96.88,72,0.04,71.96,230.8077994,163.416648,0.1134077,163.3032403,298,365,450,2.825951627,KMg4P3O12Eu0.02Mn0.12
20.1,12,0.02,11.98,142,63,8,55,317.278106,151.964,15.999,135.965,855,220,60,160,9.31,3.44,0,3.44,23,7,1,6,49.19604154,13.618054,4.34066354,9.27739046,211.26,96,1.26,94.74,428.6619095,191.988,3.03928,188.94872,1854.9,720,3.7,716.3,54.034,41.28,0,41.28,96.6,72,0.04,71.96,230.5104387,163.416648,0.1134077,163.3032403,298,365,450,2.900410829,KMg4P3O12Eu0.02Mn0.08
20.06,12,0.02,11.98,142,63,8,55,317.278106,151.964,15.999,135.965,855,220,60,160,9.31,3.44,0,3.44,23,7,1,6,49.19604154,13.618054,4.34066354,9.27739046,210.26,96,1,95,426.4643878,191.988,2.19752176,189.7904782,1849.3,720,3.7,716.3,53.972,41.28,0,41.28,96.32,72,0.04,71.96,230.213078,163.416648,0.1134077,163.3032403,298,365,450,2.974419574,KMg4P3O12Eu0.02Mn0.04
20.08,12,0.08,11.92,117,63,8,55,262.340062,151.964,15.999,135.965,715,220,60,160,7.76,3.44,0,3.44,16,6,1,5,41.76202354,13.618054,4.34066354,9.27739046,213.04,96,5.04,90.96,433.384706,191.988,12.15712,179.83088,1854.8,720,14.8,705.2,53.91,41.28,0,41.28,96.16,72,0.16,71.84,230.2559403,163.416648,0.4536308,162.9630172,298,365,450,3.06483222,KMg4P3O12Eu0.08
20.06,12,0.06,11.94,117,63,8,55,262.340062,151.964,15.999,135.965,715,220,60,160,7.76,3.44,0,3.44,16,6,1,5,41.76202354,13.618054,4.34066354,9.27739046,211.78,96,3.78,92.22,430.345426,191.988,9.11784,182.87016,1851.1,720,11.1,708.9,53.91,41.28,0,41.28,96.12,72,0.12,71.88,230.1425326,163.416648,0.3402231,163.0764249,298,365,450,3.065579715,KMg4P3O12Eu0.06
20.04,12,0.04,11.96,117,63,8,55,262.340062,151.964,15.999,135.965,715,220,60,160,7.76,3.44,0,3.44,16,6,1,5,41.76202354,13.618054,4.34066354,9.27739046,210.52,96,2.52,93.48,427.306146,191.988,6.07856,185.90944,1847.4,720,7.4,712.6,53.91,41.28,0,41.28,96.08,72,0.08,71.92,230.0291249,163.416648,0.2268154,163.1898326,298,365,450,3.070407322,KMg4P3O12Eu0.04
20.04,12,0.02,11.98,142,63,8,55,317.278106,151.964,15.999,135.965,855,220,60,160,9.31,3.44,0,3.44,23,7,1,6,49.19604154,13.618054,4.34066354,9.27739046,209.76,96,0.5,95.5,425.3656269,191.988,1.09876088,190.8892391,1846.5,720,2.8,717.2,53.941,41.28,0,41.28,96.18,72,0.04,71.96,230.0643976,163.416648,0.1134077,163.3032403,298,365,450,3.075565209,KMg4P3O12Eu0.02Mn0.02
20.02,12,0.02,11.98,117,63,8,55,262.340062,151.964,15.999,135.965,715,220,60,160,7.76,3.44,0,3.44,16,6,1,5,41.76202354,13.618054,4.34066354,9.27739046,209.26,96,1.26,94.74,424.266866,191.988,3.03928,188.94872,1843.7,720,3.7,716.3,53.91,41.28,0,41.28,96.04,72,0.04,71.96,229.9157172,163.416648,0.1134077,163.3032403,298,365,450,3.095169351,KMg4P3O12Eu0.02
20.005,12,0.005,11.995,117,63,8,55,262.340062,151.964,15.999,135.965,715,220,60,160,7.76,3.44,0,3.44,16,6,1,5,41.76202354,13.618054,4.34066354,9.27739046,208.315,96,0.315,95.685,421.987406,191.988,0.75982,191.22818,1840.925,720,0.925,719.075,53.91,41.28,0,41.28,96.01,72,0.01,71.99,229.8306615,163.416648,0.028351925,163.3882961,298,365,450,3.095518042,KMg4P3O12Eu0.005
20.01,12,0.01,11.99,117,63,8,55,262.340062,151.964,15.999,135.965,715,220,60,160,7.76,3.44,0,3.44,16,6,1,5,41.76202354,13.618054,4.34066354,9.27739046,208.63,96,0.63,95.37,422.747226,191.988,1.51964,190.46836,1841.85,720,1.85,718.15,53.91,41.28,0,41.28,96.02,72,0.02,71.98,229.8590134,163.416648,0.05670385,163.3599442,298,365,450,3.101059355,KMg4P3O12Eu0.01
20.02,12,0.02,11.98,117,63,8,55,262.340062,151.964,15.999,135.965,715,220,60,160,7.76,3.44,0,3.44,16,6,1,5,41.76202354,13.618054,4.34066354,9.27739046,209.26,96,1.26,94.74,424.266866,191.988,3.03928,188.94872,1843.7,720,3.7,716.3,53.91,41.28,0,41.28,96.04,72,0.04,71.96,229.9157172,163.416648,0.1134077,163.3032403,298,365,450,3.102080226,KMg4P3O12Eu0.02
20.02,12,0.02,11.98,117,63,8,55,262.340062,151.964,15.999,135.965,715,220,60,160,7.76,3.44,0,3.44,16,6,1,5,41.76202354,13.618054,4.34066354,9.27739046,209.26,96,1.26,94.74,424.266866,191.988,3.03928,188.94872,1843.7,720,3.7,716.3,53.91,41.28,0,41.28,96.04,72,0.04,71.96,229.9157172,163.416648,0.1134077,163.3032403,298,365,450,3.109915863,KMg4P3O12Eu0.02
20.025,12,0.005,11.995,120,63,3,60,269.280062,151.964,6.94,145.024,860,220,60,160,8.74,3.44,0,3.44,17,6,1,5,47.1537383,13.618054,4.34066354,9.27739046,209.275,96,0.015,95.985,424.301566,191.988,0.0347,191.9533,1844.425,720,0.725,719.275,53.9149,41.28,0,41.28,96.045,72,0.005,71.995,229.9426758,163.416648,0.026958574,163.3896894,298,365,450,3.146128036,KMg4P3O12Li0.005Eu0.02
20.05,12,0.02,11.98,120,63,3,60,269.280062,151.964,6.94,145.024,860,220,60,160,8.74,3.44,0,3.44,17,6,1,5,47.1537383,13.618054,4.34066354,9.27739046,209.35,96,0.09,95.91,424.475066,191.988,0.2082,191.7798,1848.05,720,3.7,716.3,53.9394,41.28,0,41.28,96.07,72,0.03,71.97,230.0774687,163.416648,0.1134077,163.3032403,298,365,450,3.177247836,KMg4P3O12Li0.03Eu0.02
20.045,12,0.02,11.98,120,63,3,60,269.280062,151.964,6.94,145.024,860,220,60,160,8.74,3.44,0,3.44,17,6,1,5,47.1537383,13.618054,4.34066354,9.27739046,209.335,96,0.075,95.925,424.440366,191.988,0.1735,191.8145,1847.325,720,3.625,716.375,53.9345,41.28,0,41.28,96.065,72,0.025,71.975,230.0505101,163.416648,0.1134077,163.3032403,298,365,450,3.179551791,KMg4P3O12Li0.025Eu0.02
20.04,12,0.02,11.98,120,63,3,60,269.280062,151.964,6.94,145.024,860,220,60,160,8.74,3.44,0,3.44,17,6,1,5,47.1537383,13.618054,4.34066354,9.27739046,209.32,96,0.06,95.94,424.405666,191.988,0.1388,191.8492,1846.6,720,2.9,717.1,53.9296,41.28,0,41.28,96.06,72,0.02,71.98,230.0235515,163.416648,0.107834295,163.3088137,298,365,450,3.179838928,KMg4P3O12Li0.02Eu0.02
20.03,12,0.01,11.99,120,63,3,60,269.280062,151.964,6.94,145.024,860,220,60,160,8.74,3.44,0,3.44,17,6,1,5,47.1537383,13.618054,4.34066354,9.27739046,209.29,96,0.03,95.97,424.336266,191.988,0.0694,191.9186,1845.15,720,1.45,718.55,53.9198,41.28,0,41.28,96.05,72,0.01,71.99,229.9696344,163.416648,0.053917148,163.3627309,298,365,450,3.180699201,KMg4P3O12Li0.01Eu0.02
42.5,24,0.5,23.5,153,63,8,55,345.6331652,151.964,15.999,135.965,775,200,50,150,11.56,3.98,0,3.98,24,7,2,5,59.0059674,17.42282,5.670385,11.752435,639.5,228,18,210,1369.829378,525.72,37.99680633,487.7231937,4152.5,1440,92.5,1347.5,113.36,82.56,0,82.56,209,144,1,143,486.0560685,326.833296,2.8351925,323.9981035,298,368,452,1.437750563,Sr6Ca4P6O24F2Eu0.5
42.4,24,0.4,23.6,153,63,8,55,345.6331652,151.964,15.999,135.965,775,200,50,150,11.56,3.98,0,3.98,24,7,2,5,59.0059674,17.42282,5.670385,11.752435,633.2,228,18,210,1354.632978,525.72,37.99680633,487.7231937,4134,1440,74,1366,113.36,82.56,0,82.56,208.8,144,0.8,143.2,485.48903,326.833296,2.268154,324.565142,298,368,452,2.1775365,Sr6Ca4P6O24F2Eu0.4
42.25,24,0.25,23.75,153,63,8,55,345.6331652,151.964,15.999,135.965,775,200,50,150,11.56,3.98,0,3.98,24,7,2,5,59.0059674,17.42282,5.670385,11.752435,623.75,228,15.75,212.25,1331.838378,525.72,37.991,487.729,4106.25,1440,46.25,1393.75,113.36,82.56,0,82.56,208.5,144,0.5,143.5,484.6384723,326.833296,1.41759625,325.4156998,298,368,452,2.343802333,Sr6Ca4P6O24F2Eu0.25
42.17,24,0.17,23.83,153,63,8,55,345.6331652,151.964,15.999,135.965,775,200,50,150,11.56,3.98,0,3.98,24,7,2,5,59.0059674,17.42282,5.670385,11.752435,618.71,228,10.71,217.29,1319.681258,525.72,25.83388,499.88612,4091.45,1440,31.45,1408.55,113.36,82.56,0,82.56,208.34,144,0.34,143.66,484.1848415,326.833296,0.96396545,325.8693306,298,368,452,2.415307292,Sr6Ca4P6O24F2Eu0.17
42.05,24,0.05,23.95,153,63,8,55,345.6331652,151.964,15.999,135.965,775,200,50,150,11.56,3.98,0,3.98,24,7,2,5,59.0059674,17.42282,5.670385,11.752435,611.15,228,3.15,224.85,1301.445578,525.72,7.5982,518.1218,4069.25,1440,9.25,1430.75,113.36,82.56,0,82.56,208.1,144,0.1,143.9,483.5043953,326.833296,0.28351925,326.5497768,298,368,452,2.468051791,Sr6Ca4P6O24F2Eu0.05
2,0.995,0.005,0.99,131,63,11,52,301.6720693,151.964,22.98976928,128.9742307,785,220,180,40,2.7,0.95,0,0.95,6,2,1,1,20.84499244,5.6948672,4.34066354,1.35420366,52.325,37.81,0.315,37.495,117.3749016,87.1819,0.75982,86.42208,395.925,199,0.925,198.075,1.83125,0.94525,0,0.94525,3,1.99,0.01,1.98,10.51445623,5.666392864,0.028351925,5.638040939,298,365,452,2.939519253,K0.4Na0.6Sr0.995Eu0.005
2,0.995,0.005,0.99,131,63,11,52,301.6720693,151.964,22.98976928,128.9742307,785,220,180,40,2.7,0.95,0,0.95,6,2,1,1,20.84499244,5.6948672,4.34066354,1.35420366,50.725,37.81,0.315,37.495,114.1531954,87.1819,0.75982,86.42208,387.925,199,0.925,198.075,1.85325,0.94525,0,0.94525,3,1.99,0.01,1.98,10.67413886,5.666392864,0.028351925,5.638040939,298,365,452,2.939519253,K0.2Na0.8Sr0.995Eu0.005
19.93,12,0.07,11.93,118,63,8,55,266.8824393,151.964,15.999,135.965,685,185,60,125,7.92,3.44,0,3.44,17,6,1,5,41.4756917,13.618054,5.1390767,8.4789773,218.87,96,4.41,91.59,451.2093221,191.988,10.63748,181.35052,1867.75,720,12.95,707.05,53.2298,41.28,0,41.28,96,72,0.14,71.86,223.0943723,163.416648,0.39692695,163.0197211,298,370,453,2.447158031,Na2.86Sc2P3O12Eu0.07
19.93,12,0.07,11.93,118,63,8,55,266.8824393,151.964,15.999,135.965,685,185,60,125,7.92,3.44,0,3.44,17,6,1,5,41.4756917,13.618054,5.1390767,8.4789773,218.87,96,4.41,91.59,451.2093221,191.988,10.63748,181.35052,1867.75,720,12.95,707.05,53.2298,41.28,0,41.28,96,72,0.14,71.86,223.0943723,163.416648,0.39692695,163.0197211,323,370,453,2.462397998,Na2.86Sc2P3O12Eu0.07
19.93,12,0.07,11.93,118,63,8,55,266.8824393,151.964,15.999,135.965,685,185,60,125,7.92,3.44,0,3.44,17,6,1,5,41.4756917,13.618054,5.1390767,8.4789773,218.87,96,4.41,91.59,451.2093221,191.988,10.63748,181.35052,1867.75,720,12.95,707.05,53.2298,41.28,0,41.28,96,72,0.14,71.86,223.0943723,163.416648,0.39692695,163.0197211,373,370,453,2.477121255,Na2.86Sc2P3O12Eu0.07
19.93,12,0.07,11.93,118,63,8,55,266.8824393,151.964,15.999,135.965,685,185,60,125,7.92,3.44,0,3.44,17,6,1,5,41.4756917,13.618054,5.1390767,8.4789773,218.87,96,4.41,91.59,451.2093221,191.988,10.63748,181.35052,1867.75,720,12.95,707.05,53.2298,41.28,0,41.28,96,72,0.14,71.86,223.0943723,163.416648,0.39692695,163.0197211,473,370,453,2.505149978,Na2.86Sc2P3O12Eu0.07
19.93,12,0.07,11.93,118,63,8,55,266.8824393,151.964,15.999,135.965,685,185,60,125,7.92,3.44,0,3.44,17,6,1,5,41.4756917,13.618054,5.1390767,8.4789773,218.87,96,4.41,91.59,451.2093221,191.988,10.63748,181.35052,1867.75,720,12.95,707.05,53.2298,41.28,0,41.28,96,72,0.14,71.86,223.0943723,163.416648,0.39692695,163.0197211,423,370,453,2.51851394,Na2.86Sc2P3O12Eu0.07
19.97,12,0.03,11.97,118,63,8,55,266.8824393,151.964,15.999,135.965,685,185,60,125,7.92,3.44,0,3.44,17,6,1,5,41.4756917,13.618054,5.1390767,8.4789773,217.23,96,1.89,94.11,446.9699437,191.988,4.55892,187.42908,1874.75,720,5.55,714.45,53.3042,41.28,0,41.28,96,72,0.06,71.94,223.278683,163.416648,0.17011155,163.2465365,298,370,453,2.591064607,Na2.94Sc2P3O12Eu0.03
19.97,12,0.03,11.97,118,63,8,55,266.8824393,151.964,15.999,135.965,685,185,60,125,7.92,3.44,0,3.44,17,6,1,5,41.4756917,13.618054,5.1390767,8.4789773,217.23,96,1.89,94.11,446.9699437,191.988,4.55892,187.42908,1874.75,720,5.55,714.45,53.3042,41.28,0,41.28,96,72,0.06,71.94,223.278683,163.416648,0.17011155,163.2465365,323,370,453,2.602059991,Na2.94Sc2P3O12Eu0.03
19.99,12,0.01,11.99,118,63,8,55,266.8824393,151.964,15.999,135.965,685,185,60,125,7.92,3.44,0,3.44,17,6,1,5,41.4756917,13.618054,5.1390767,8.4789773,216.41,96,0.63,95.37,444.8502544,191.988,1.51964,190.46836,1878.25,720,1.85,718.15,53.3414,41.28,0,41.28,96,72,0.02,71.98,223.3708384,163.416648,0.05670385,163.3599442,298,370,453,2.612783857,Na2.98Sc2P3O12Eu0.01
19.99,12,0.01,11.99,118,63,8,55,266.8824393,151.964,15.999,135.965,685,185,60,125,7.92,3.44,0,3.44,17,6,1,5,41.4756917,13.618054,5.1390767,8.4789773,216.41,96,0.63,95.37,444.8502544,191.988,1.51964,190.46836,1878.25,720,1.85,718.15,53.3414,41.28,0,41.28,96,72,0.02,71.98,223.3708384,163.416648,0.05670385,163.3599442,323,370,453,2.62324929,Na2.98Sc2P3O12Eu0.01
19.99,12,0.01,11.99,118,63,8,55,266.8824393,151.964,15.999,135.965,685,185,60,125,7.92,3.44,0,3.44,17,6,1,5,41.4756917,13.618054,5.1390767,8.4789773,216.41,96,0.63,95.37,444.8502544,191.988,1.51964,190.46836,1878.25,720,1.85,718.15,53.3414,41.28,0,41.28,96,72,0.02,71.98,223.3708384,163.416648,0.05670385,163.3599442,473,370,453,2.62324929,Na2.98Sc2P3O12Eu0.01
19.97,12,0.03,11.97,118,63,8,55,266.8824393,151.964,15.999,135.965,685,185,60,125,7.92,3.44,0,3.44,17,6,1,5,41.4756917,13.618054,5.1390767,8.4789773,217.23,96,1.89,94.11,446.9699437,191.988,4.55892,187.42908,1874.75,720,5.55,714.45,53.3042,41.28,0,41.28,96,72,0.06,71.94,223.278683,163.416648,0.17011155,163.2465365,473,370,453,2.62324929,Na2.94Sc2P3O12Eu0.03
19.99,12,0.01,11.99,118,63,8,55,266.8824393,151.964,15.999,135.965,685,185,60,125,7.92,3.44,0,3.44,17,6,1,5,41.4756917,13.618054,5.1390767,8.4789773,216.41,96,0.63,95.37,444.8502544,191.988,1.51964,190.46836,1878.25,720,1.85,718.15,53.3414,41.28,0,41.28,96,72,0.02,71.98,223.3708384,163.416648,0.05670385,163.3599442,423,370,453,2.633468456,Na2.98Sc2P3O12Eu0.01
