Repository: KRICT-DATA/IPOP-dataset-ver-3.0

File: phosphor_20230908_Eu_only_IQE_AF.csv (part 1 of 5)
Atomic Ratio_sum,Atomic Ratio_max,Atomic Ratio_min,Atomic Ratio_diff,Atomic Number_sum,Atomic Number_max,Atomic Number_min,Atomic Number_diff,Atomic Weight_sum,Atomic Weight_max,Atomic Weight_min,Atomic Weight_diff,Atomic Radius_sum,Atomic Radius_max,Atomic Radius_min,Atomic Radius_diff,EN pauling_sum,EN pauling_max,EN pauling_min,EN pauling_diff,Valence Electron_sum,Valence Electron_max,Valence Electron_min,Valence Electron_diff,Ionization Energy_sum,Ionization Energy_max,Ionization Energy_min,Ionization Energy_diff,ARW_Atomic Number_sum,ARW_Atomic Number_max,ARW_Atomic Number_min,ARW_Atomic Number_diff,ARW_Atomic Weight_sum,ARW_Atomic Weight_max,ARW_Atomic Weight_min,ARW_Atomic Weight_diff,ARW_Atomic Radius_sum,ARW_Atomic Radius_max,ARW_Atomic Radius_min,ARW_Atomic Radius_diff,ARW_EN pauling_sum,ARW_EN pauling_max,ARW_EN pauling_min,ARW_EN pauling_diff,ARW_Valence Electron_sum,ARW_Valence Electron_max,ARW_Valence Electron_min,ARW_Valence Electron_diff,ARW_Ionization Energy_sum,ARW_Ionization Energy_max,ARW_Ionization Energy_min,ARW_Ionization Energy_diff,Excitation source (nm),Temp. (K),Int. quantum efficiency (%),Formula
32.1,19,0.1,18.9,153,63,8,55,358.1550085,151.964,15.999,135.965,715,195,60,135,7.46,3.44,0,3.44,16,6,2,4,38.4973424,13.618054,5.5769,8.041154,370.3,152,6.3,145.7,779.1847935,303.981,15.1964,288.7846,2878.5,1375,18.5,1356.5,85.48,65.36,0,65.36,152.2,114,0.2,113.8,338.3766519,258.743026,0.5670385,258.1759875,464,298,0.33,LaMgAl11O19Eu0.1
5,3,0.05,2.95,225,83,8,75,531.9378393,208.9804,15.999,192.9814,950,220,60,160,8.69,3.44,0,3.44,20,6,1,5,42.81254524,13.618054,4.34066354,9.27739046,85.8,41,3.15,37.85,186.8902212,92.90637,7.5982,85.30817,522.25,180,8,172,12.8025,10.32,0,10.32,24.25,18,0.1,17.9,52.52669016,40.854162,0.28351925,40.57064275,465,298,0.34,K0.45Na0.45NbO3Eu0.05Bi0.05
21,12,0.05,11.95,149,63,8,55,341.9745,151.964,15.999,135.965,680,200,60,140,9.18,3.44,0,3.44,22,7,2,5,44.6971232,13.618054,5.670385,7.947669,373.25,188.1,3.15,184.95,821.5797,433.719,7.5982,426.1208,2224.25,990,9.25,980.75,54.0325,41.28,0,41.28,104,72,0.1,71.9,225.0959509,163.416648,0.28351925,163.1331288,365,298,0.7,Sr4.95V3O12ClEu0.05
19.02,12,0.02,11.98,168,83,8,75,405.0284,208.9804,15.999,192.9814,515,185,60,125,7.24,3.44,0,3.44,17,6,2,4,34.725638,13.618054,5.670385,7.947669,471.26,332,1.26,330.74,1115.20388,835.9216,3.03928,832.88232,1693.7,720,3.7,716.3,54.58,41.28,0,41.28,104.04,72,0.04,71.96,217.1271687,163.416648,0.1134077,163.3032403,273,298,1.6,Bi4Si3O12Eu0.02
4.995,3,0.01,2.99,113,63,8,55,255.908,151.964,15.999,135.965,565,185,60,125,5.98,3.44,0,3.44,14,6,2,4,32.2297142,13.618054,5.670385,7.947669,66.33,24,0.63,23.37,136.86047,47.997,1.51964,46.47736,499.15,180,1.85,178.15,12.845,10.32,0,10.32,23.99,18,0.02,17.98,53.76044372,40.854162,0.05670385,40.79745815,397,298,1.9,Ca0.985TiO3Eu0.01
5,3,0.01,2.99,116,63,3,60,262.848,151.964,6.94,145.024,710,185,60,125,6.96,3.44,0,3.44,15,6,1,5,37.62142896,13.618054,5.391714761,8.226339239,66.26,24,0.03,23.97,136.72948,47.997,0.0694,47.9276,499.7,180,1.45,178.55,12.8498,10.32,0,10.32,23.99,18,0.01,17.99,53.78379509,40.854162,0.053917148,40.80024485,397,298,2,Ca0.98TiO3Li0.01Eu0.01
21,12,0.05,11.95,160,63,8,55,364.9642693,151.964,15.999,135.965,860,200,60,140,10.11,3.44,0,3.44,23,7,1,6,49.8361999,13.618054,5.1390767,8.4789773,371.9,186.2,0.55,185.65,818.3481885,429.338,1.149488464,428.1885115,2223.25,980,9,971,54.0315,41.28,0,41.28,103.95,72,0.05,71.95,225.0681614,163.416648,0.256953835,163.1596942,365,298,2.5,Sr4.9V3O12ClNa0.05Eu0.05
8,4,0.05,3.95,149,63,8,55,341.9745,151.964,15.999,135.965,680,200,60,140,9.18,3.44,0,3.44,22,7,2,5,44.6971232,13.618054,5.670385,7.947669,149.25,74.1,3.15,70.95,328.8447,170.859,7.5982,163.2608,874.25,390,9.25,380.75,20.4025,13.76,0,13.76,40,24,0.1,23.9,85.57454329,54.472216,0.28351925,54.18869675,276,298,2.9,Sr1.95VO4ClEu0.05
122.005,55,0.005,54.995,106,63,3,60,239.9705385,151.964,6.94,145.024,700,185,65,120,6.63,3.04,0,3.04,13,5,1,4,37.69515336,14.53413,5.391714761,9.142415239,1316.315,507,0.315,506.685,2680.504822,1052.280002,0.75982,1051.520182,13210.925,4875,0.925,4874.075,257.83,167.2,0,167.2,440.01,275,0.01,274.99,1198.247292,799.37715,0.028351925,799.3487981,450,298,3,Ca20Li8Al39N55Eu0.005
122.005,55,0.005,54.995,106,63,3,60,239.9705385,151.964,6.94,145.024,700,185,65,120,6.63,3.04,0,3.04,13,5,1,4,37.69515336,14.53413,5.391714761,9.142415239,1316.315,507,0.315,506.685,2680.504822,1052.280002,0.75982,1051.520182,13210.925,4875,0.925,4874.075,257.83,167.2,0,167.2,440.01,275,0.01,274.99,1198.247292,799.37715,0.028351925,799.3487981,390,298,4,Ca20Li8Al39N55Eu0.005
5,2,0.05,1.95,126,63,8,55,288.92884,151.964,15.999,135.965,525,185,60,125,7.24,3.44,0,3.44,17,6,2,4,35.865709,13.618054,5.670385,7.947669,111.2,76.05,3.15,72.9,245.022588,173.366388,7.5982,165.768188,580.25,351,9.25,341.75,11.839,6.88,0,6.88,23.95,12,0.1,11.9,50.00329425,27.236108,0.28351925,26.95258875,395,298,4.2,Y1.95O2SEu0.05
38.95,22,0.005,21.995,110,63,5,58,246.936,151.964,10.81,141.154,620,185,60,125,8.38,3.44,0,3.44,17,6,2,4,41.8512962,13.618054,5.670385,7.947669,461.215,218.9,0.315,218.585,925.35153,438.65371,0.75982,437.89389,3901.025,1970.1,0.925,1969.175,98.305,75.68,0,75.68,175.9,132,0.01,131.99,415.7367936,299.597188,0.028351925,299.5688361,365,298,5.3,Ca10.945Si4O22B2Eu0.005
21.04,12,0.04,11.96,189,63,8,55,441.2792432,151.964,15.999,135.965,800,215,50,165,11.43,3.98,0,3.98,24,7,2,5,56.291866,17.42282,5.211664,12.211156,378.52,117,2.52,114.48,842.6914832,274.654,6.07856,268.57544,2077.4,720,7.4,712.6,56.4,41.28,0,41.28,104.08,72,0.08,71.92,234.5964404,163.416648,0.2268154,163.1898326,350,298,6,Ba2Y3Si3O12FEu0.04
4.975,3,0.05,2.95,113,63,8,55,255.908,151.964,15.999,135.965,565,185,60,125,5.98,3.44,0,3.44,14,6,2,4,32.2297142,13.618054,5.670385,7.947669,67.65,24,3.15,20.85,140.53435,47.997,7.5982,40.3988,495.75,180,9.25,170.75,12.785,10.32,0,10.32,23.95,18,0.1,17.9,53.62046981,40.854162,0.28351925,40.57064275,397,298,6.8,Ca0.925TiO3Eu0.05
42,26,0.08,25.92,163,63,8,55,377.920232,151.964,15.999,135.965,720,195,60,135,7.73,3.44,0,3.44,18,6,2,4,41.4651802,13.618054,5.5769,8.041154,575.44,208,5.04,202.96,1209.202392,415.974,12.15712,403.81688,3990.4,1560,14.8,1545.2,112.7,89.44,0,89.44,208,156,0.16,155.84,477.01314,354.069404,0.4536308,353.6157732,318,298,7,Ca7.92La2P6O26Eu0.08
5,2,0.05,1.95,126,63,8,55,288.92884,151.964,15.999,135.965,525,185,60,125,7.24,3.44,0,3.44,17,6,2,4,35.865709,13.618054,5.670385,7.947669,111.2,76.05,3.15,72.9,245.022588,173.366388,7.5982,165.768188,580.25,351,9.25,341.75,11.839,6.88,0,6.88,23.95,12,0.1,11.9,50.00329425,27.236108,0.28351925,26.95258875,465,298,7,Y1.95O2SEu0.05
5,3,0.03,2.97,126,63,8,55,282.8895385,151.964,15.999,135.965,690,185,60,125,7.59,3.44,0,3.44,17,6,2,4,38.2154826,13.618054,5.670385,7.947669,67.88,24,0.39,23.61,140.9097362,47.997,0.809446155,47.18755385,499.8,180,3.75,176.25,12.8121,10.32,0,10.32,23.97,18,0.09,17.91,53.74802814,40.854162,0.179573052,40.67458895,397,298,7,Ca0.95Ti0.97O3Eu0.05Al0.03
4.85,3,0.3,2.7,113,63,8,55,255.908,151.964,15.999,135.965,565,185,60,125,5.98,3.44,0,3.44,14,6,2,4,32.2297142,13.618054,5.670385,7.947669,75.9,24,11,13,163.4961,47.997,22.0429,25.9541,474.5,180,55.5,124.5,12.41,10.32,0,10.32,23.7,18,0.6,17.4,52.74563286,40.854162,1.7011155,39.1530465,397,298,7.3,Ca0.55TiO3Eu0.3
2.004,1,0.004,0.996,101,63,8,55,233.343,151.964,15.999,135.965,380,185,60,125,5.09,3.44,0,3.44,20,12,2,10,28.682638,13.618054,5.670385,7.947669,38.252,30,0.252,29.748,81.986856,65.38,0.607856,64.772144,195.74,135,0.74,134.26,5.09,3.44,0,3.44,18.008,12,0.008,11.992,23.03493454,13.618054,0.02268154,13.59537246,466,298,7.8,ZnOEu0.004
7,4,0.02,3.98,186,63,8,55,428.391044,151.964,15.999,135.965,890,215,60,155,8.78,3.44,0,3.44,23,7,2,5,46.1989592,13.618054,5.211664,8.40639,133.54,71.68,1.26,70.42,300.7366453,175.77856,3.03928,172.73928,750.1,275.2,3.7,271.5,17.5652,13.76,0,13.76,32.6,24,0.04,23.96,73.8459488,54.472216,0.1134077,54.3588083,390,298,8,Ba1.28Ca0.58SiO4Eu0.02Mn0.12
5,3,0.05,2.95,116,63,3,60,262.848,151.964,6.94,145.024,710,185,60,125,6.96,3.44,0,3.44,15,6,1,5,37.62142896,13.618054,5.391714761,8.226339239,67.3,24,0.15,23.85,139.8794,47.997,0.347,47.65,498.5,180,7.25,172.75,12.809,10.32,0,10.32,23.95,18,0.05,17.95,53.73722667,40.854162,0.269585738,40.58457626,397,298,8.3,Ca0.9TiO3Li0.05Eu0.05
19,12,0.5,11.5,252,74,8,66,602.63347,183.84,15.999,167.841,925,200,60,140,8.5,3.44,0,3.44,21,6,2,4,46.0704712,13.618054,5.5769,8.041154,423,148,24,124,980.238205,367.68,48.61,319.07,1875,720,92.5,627.5,49.9,41.28,0,41.28,95.5,72,1,71,211.3325877,163.416648,2.8351925,160.5814555,395,298,8.8,SrLa1.5Mg2W2O12Eu0.5
21.02,12,0.02,11.98,189,63,8,55,441.2792432,151.964,15.999,135.965,800,215,50,165,11.43,3.98,0,3.98,24,7,2,5,56.291866,17.42282,5.211664,12.211156,377.26,117,1.26,115.74,839.6522032,274.654,3.03928,271.61472,2073.7,720,3.7,716.3,56.4,41.28,0,41.28,104.04,72,0.04,71.96,234.4830327,163.416648,0.1134077,163.3032403,350,298,8.8,Ba2Y3Si3O12FEu0.02
42,26,0.06,25.94,163,63,8,55,377.920232,151.964,15.999,135.965,720,195,60,135,7.73,3.44,0,3.44,18,6,2,4,41.4651802,13.618054,5.5769,8.041154,574.58,208,3.78,204.22,1206.964672,415.974,9.11784,406.85616,3990.3,1560,11.1,1548.9,112.72,89.44,0,89.44,208,156,0.12,155.88,477.0219954,354.069404,0.3402231,353.7291809,318,298,9,Ca7.94La2P6O26Eu0.06
122.005,55,0.005,54.995,106,63,3,60,239.9705385,151.964,6.94,145.024,700,185,65,120,6.63,3.04,0,3.04,13,5,1,4,37.69515336,14.53413,5.391714761,9.142415239,1316.315,507,0.315,506.685,2680.504822,1052.280002,0.75982,1051.520182,13210.925,4875,0.925,4874.075,257.83,167.2,0,167.2,440.01,275,0.01,274.99,1198.247292,799.37715,0.028351925,799.3487981,500,298,9,Ca20Li8Al39N55Eu0.005
18.79,12,0.005,11.995,170,63,8,55,386.450714,151.964,15.999,135.965,845,200,60,140,9.49,3.44,0,3.44,25,7,2,5,49.4655002,13.618054,5.670385,7.947669,266.845,102.03,0.315,101.715,571.3785184,235.2597,0.75982,234.49988,1731.925,720,0.925,719.075,51.91575,41.28,0,41.28,96.08,72,0.01,71.99,217.5006682,163.416648,0.028351925,163.3882961,350,298,9.4,Sr2.685ScP3O12Eu0.005Mn0.1
5.05,3,0.05,2.95,110,63,8,55,256.86884,151.964,15.999,135.965,425,185,60,125,4.66,3.44,0,3.44,11,6,2,4,25.505699,13.618054,5.670385,7.947669,105.15,78,3.15,74.85,233.40688,177.81168,7.5982,170.21348,549.25,360,9.25,350.75,12.76,10.32,0,10.32,24.1,18,0.1,17.9,53.57220125,40.854162,0.28351925,40.57064275,394,298,9.6,Y2O3Eu0.05
38.785,22,0.005,21.995,110,63,5,58,246.936,151.964,10.81,141.154,620,185,60,125,8.38,3.44,0,3.44,17,6,2,4,41.8512962,13.618054,5.670385,7.947669,457.915,215.6,0.315,215.285,918.73866,432.04084,0.75982,431.28102,3871.325,1940.4,0.925,1939.475,98.14,75.68,0,75.68,175.57,132,0.01,131.99,414.728123,299.597188,0.028351925,299.5688361,394,298,9.7,Ca10.78Si4O22B2Eu0.005
22,13,0.45,12.55,153,63,5,58,357.75647,151.964,10.81,141.154,705,195,60,135,7.58,3.44,0,3.44,16,6,2,4,39.2765132,13.618054,5.5769,8.041154,219.3,104,20,84,469.8226615,207.987,40.078,167.909,1744.5,780,87.75,692.25,60.495,44.72,0,44.72,103.45,78,1.1,76.9,246.862307,177.034702,2.509605,174.525097,395,298,10.1,CaLa0.45B7O13Eu0.55
18.79,11,0.07,10.93,212,74,8,66,512.1197693,183.84,15.999,167.841,775,215,60,155,6.96,3.44,0,3.44,17,6,1,5,37.5032097,13.618054,5.1390767,8.4789773,470.73,208.32,4.41,203.91,1111.142459,510.85644,10.63748,500.21896,2102.75,799.8,12.95,786.85,46.4108,37.84,0,37.84,87.58,66,0.14,65.86,195.5891244,149.798594,0.39692695,149.4016671,275,298,10.1,Ba3.72Na2W2O11Eu0.07
4.95,3,0.1,2.9,113,63,8,55,255.908,151.964,15.999,135.965,565,185,60,125,5.98,3.44,0,3.44,14,6,2,4,32.2297142,13.618054,5.670385,7.947669,69.3,24,6.3,17.7,145.1267,47.997,15.1964,32.8006,491.5,180,18.5,161.5,12.71,10.32,0,10.32,23.9,18,0.2,17.8,53.44550242,40.854162,0.5670385,40.2871235,397,298,10.6,Ca0.85TiO3Eu0.1
6,3,0.01,2.99,165,63,16,47,386.731,151.964,32.06,119.904,635,215,100,115,5.12,2.58,0,2.58,22,12,2,10,30.636258,10.36001,5.211664,5.148346,190.07,111.44,0.63,110.81,436.36037,273.28073,1.51964,271.76109,864.7,427.85,1.85,426,11.1611,7.74,0,7.74,34,18,0.02,17.98,50.90214421,31.08003,0.05670385,31.02332615,440,298,11,Ba1.99ZnS3Eu0.01
18.99,12,0.005,11.995,145,63,8,55,331.51267,151.964,15.999,135.965,705,200,60,140,7.94,3.44,0,3.44,18,6,2,4,42.0314822,13.618054,5.670385,7.947669,275.745,113.43,0.315,113.115,592.170714,261.5457,0.75982,260.78588,1777.925,720,0.925,719.075,52.04575,41.28,0,41.28,95.98,72,0.01,71.99,218.4657265,163.416648,0.028351925,163.3882961,350,298,11,Sr2.985ScP3O12Eu0.005
123.255,55,0.005,54.995,106,63,3,60,239.9705385,151.964,6.94,145.024,700,185,65,120,6.63,3.04,0,3.04,13,5,1,4,37.69515336,14.53413,5.391714761,9.142415239,1298.815,507,0.315,506.685,2647.757322,1052.280002,0.75982,1051.520182,13348.425,4875,0.925,4874.075,259.03,167.2,0,167.2,440.01,275,0.01,274.99,1204.085135,799.37715,0.028351925,799.3487981,450,298,11,Ca18.75Li10.5Al39N55Eu0.005
7,4,0.02,3.98,186,63,8,55,428.391044,151.964,15.999,135.965,890,215,60,155,8.78,3.44,0,3.44,23,7,2,5,46.1989592,13.618054,5.211664,8.40639,133.44,71.68,1.26,70.42,300.4394444,175.77856,3.03928,172.73928,750.9,275.2,3.7,271.5,17.5542,13.76,0,13.76,32.5,24,0.04,23.96,73.81953154,54.472216,0.1134077,54.3588083,390,298,11,Ba1.28Ca0.6SiO4Eu0.02Mn0.1
28.09,17,0.09,16.91,191,63,8,55,438.833,151.964,15.999,135.965,885,215,60,155,8.88,3.44,0,3.44,28,12,2,10,48.1591402,13.618054,5.211664,8.40639,417.67,136,5.67,130.33,899.66176,274.654,13.67676,260.97724,2576.65,1020,16.65,1003.35,75.96,58.48,0,58.48,156.18,102,0.18,101.82,316.2522319,231.506918,0.51033465,230.9965834,395,298,11.2,Ba2CaZn2Si6O17Eu0.09
21.01,12,0.01,11.99,189,63,8,55,441.2792432,151.964,15.999,135.965,800,215,50,165,11.43,3.98,0,3.98,24,7,2,5,56.291866,17.42282,5.211664,12.211156,376.63,117,0.63,116.37,838.1325632,274.654,1.51964,273.13436,2071.85,720,1.85,718.15,56.4,41.28,0,41.28,104.02,72,0.02,71.98,234.4263289,163.416648,0.05670385,163.3599442,350,298,11.2,Ba2Y3Si3O12FEu0.01
5,3,0.3,2.7,116,63,3,60,262.848,151.964,6.94,145.024,710,185,60,125,6.96,3.44,0,3.44,15,6,1,5,37.62142896,13.618054,5.391714761,8.226339239,73.8,24,0.9,23.1,159.5664,47.997,2.082,45.915,491,180,43.5,136.5,12.554,10.32,0,10.32,23.7,18,0.3,17.7,53.44617401,40.854162,1.617514428,39.23664757,397,298,11.2,Ca0.4TiO3Li0.3Eu0.3
18.98,12,0.005,11.995,170,63,8,55,386.450714,151.964,15.999,135.965,845,200,60,140,9.49,3.44,0,3.44,25,7,2,5,49.4655002,13.618054,5.670385,7.947669,275.3,112.86,0.125,112.735,591.1311042,260.2314,0.27469022,259.9567098,1775.625,720,0.7,719.3,52.03925,41.28,0,41.28,95.985,72,0.01,71.99,218.4174736,163.416648,0.028351925,163.3882961,350,298,11.6,Sr2.97ScP3O12Eu0.005Mn0.005
18.83,12,0.005,11.995,170,63,8,55,386.450714,151.964,15.999,135.965,845,200,60,140,9.49,3.44,0,3.44,25,7,2,5,49.4655002,13.618054,5.670385,7.947669,268.625,104.31,0.315,103.995,575.5369575,240.5169,0.75982,239.75708,1741.125,720,0.925,719.075,51.94175,41.28,0,41.28,96.06,72,0.01,71.99,217.6936798,163.416648,0.028351925,163.3882961,350,298,12,Sr2.745ScP3O12Eu0.005Mn0.08
5.05,3,0.05,2.95,110,63,8,55,256.86884,151.964,15.999,135.965,425,185,60,125,4.66,3.44,0,3.44,11,6,2,4,25.505699,13.618054,5.670385,7.947669,105.15,78,3.15,74.85,233.40688,177.81168,7.5982,170.21348,549.25,360,9.25,350.75,12.76,10.32,0,10.32,24.1,18,0.1,17.9,53.57220125,40.854162,0.28351925,40.57064275,466,298,12.2,Y2O3Eu0.05
18.97,12,0.005,11.995,170,63,8,55,386.450714,151.964,15.999,135.965,845,200,60,140,9.49,3.44,0,3.44,25,7,2,5,49.4655002,13.618054,5.670385,7.947669,274.855,112.29,0.25,112.04,590.0914944,258.9171,0.54938044,258.3677196,1773.325,720,0.925,719.075,52.03275,41.28,0,41.28,95.99,72,0.01,71.99,218.3692207,163.416648,0.028351925,163.3882961,350,298,12.3,Sr2.955ScP3O12Eu0.005Mn0.01
22,13,0.45,12.55,153,63,5,58,357.75647,151.964,10.81,141.154,705,195,60,135,7.58,3.44,0,3.44,16,6,2,4,39.2765132,13.618054,5.5769,8.041154,218.7,104,20,84,468.5168085,207.987,40.078,167.909,1745.5,780,83.25,696.75,60.605,44.72,0,44.72,103.55,78,0.9,77.1,246.8529585,177.034702,2.55167325,174.4830288,395,298,12.6,CaLa0.55B7O13Eu0.45
4.9,3,0.2,2.8,113,63,8,55,255.908,151.964,15.999,135.965,565,185,60,125,5.98,3.44,0,3.44,14,6,2,4,32.2297142,13.618054,5.670385,7.947669,72.6,24,12.6,11.4,154.3114,47.997,28.0546,19.9424,483,180,37,143,12.56,10.32,0,10.32,23.8,18,0.4,17.6,53.09556764,40.854162,1.134077,39.720085,397,298,12.7,Ca0.7TiO3Eu0.2
42,26,0.02,25.98,163,63,8,55,377.920232,151.964,15.999,135.965,720,195,60,135,7.73,3.44,0,3.44,18,6,2,4,41.4651802,13.618054,5.5769,8.041154,572.86,208,1.26,206.74,1202.489232,415.974,3.03928,412.93472,3990.1,1560,3.7,1556.3,112.76,89.44,0,89.44,208,156,0.04,155.96,477.0397062,354.069404,0.1134077,353.9559963,318,298,13,Ca7.98La2P6O26Eu0.02
7.01,4,0.01,3.99,143,63,8,55,323.9283785,151.964,15.999,135.965,730,185,60,125,7.27,3.44,0,3.44,16,6,2,4,37.6046226,13.618054,5.670385,7.947669,104.63,39,0.63,38.37,221.4810185,88.90584,1.51964,87.3862,726.85,240,1.85,238.15,17.59,13.76,0,13.76,32.02,24,0.02,23.98,72.84510345,54.472216,0.05670385,54.41551215,272,298,13,CaYAlO4Eu0.01
20.4,12,0.3,11.7,136,63,8,55,310.8323713,151.964,15.999,135.965,705,185,60,125,7.78,3.44,0,3.44,17,6,1,5,41.1314617,13.618054,5.1390767,8.4789773,258,96,18.9,77.1,546.6204154,191.988,45.5892,146.3988,1993.5,720,55.5,664.5,53.028,41.28,0,41.28,95.7,72,0.6,71.4,224.4043876,163.416648,1.7011155,161.7155325,394,298,13,Na3.6Y1.5P3O12Eu0.3
26,15,0.7,14.3,171,63,5,58,405.00584,151.964,10.81,141.154,725,215,60,155,7.59,3.44,0,3.44,16,6,2,4,39.015382,13.618054,5.211664,8.40639,412.8,168,30,138,938.778392,411.981,64.86,347.121,2418.5,900,129.5,770.5,68.096,51.6,0,51.6,119.3,90,1.4,88.6,281.7456235,204.27081,3.9692695,200.3015405,393,298,13.1,Ba3Y1.3B6O15Eu0.7
22,13,0.02,12.98,153,63,5,58,357.75647,151.964,10.81,141.154,705,195,60,135,7.58,3.44,0,3.44,16,6,2,4,39.2765132,13.618054,5.5769,8.041154,216.12,104,1.26,102.74,462.9016406,207.987,3.03928,204.94772,1749.8,780,3.7,776.3,61.078,44.72,0,44.72,103.98,78,0.04,77.96,246.8127599,177.034702,0.1134077,176.9212943,395,298,13.2,CaLa0.98B7O13Eu0.02
13,8,0.01,7.99,189,64,8,56,435.363062,157.25,15.999,141.251,925,220,60,160,8.65,3.44,0,3.44,18,6,1,5,46.37873974,13.618054,4.34066354,9.27739046,197.43,64,0.63,63.37,427.484684,157.25,1.51964,155.73036,1260.05,480,1.85,478.15,34.91,27.52,0,27.52,63,48,0.02,47.98,146.516991,108.944432,0.05670385,108.8877282,365,298,13.2,KCa0.99GdP2O8Eu0.01
18.95,12,0.005,11.995,170,63,8,55,386.450714,151.964,15.999,135.965,845,200,60,140,9.49,3.44,0,3.44,25,7,2,5,49.4655002,13.618054,5.670385,7.947669,273.965,111.15,0.315,110.835,588.0122749,256.2885,0.75982,255.52868,1768.725,720,0.925,719.075,52.01975,41.28,0,41.28,96,72,0.01,71.99,218.2727148,163.416648,0.028351925,163.3882961,350,298,13.7,Sr2.925ScP3O12Eu0.005Mn0.02
5,3,0.1,2.9,116,63,3,60,262.848,151.964,6.94,145.024,710,185,60,125,6.96,3.44,0,3.44,15,6,1,5,37.62142896,13.618054,5.391714761,8.226339239,68.6,24,0.3,23.7,143.8168,47.997,0.694,47.303,497,180,14.5,165.5,12.758,10.32,0,10.32,23.9,18,0.1,17.9,53.67901614,40.854162,0.539171476,40.31499052,397,298,13.8,Ca0.8TiO3Li0.1Eu0.1
42,26,0.05,25.95,163,63,8,55,377.920232,151.964,15.999,135.965,720,195,60,135,7.73,3.44,0,3.44,18,6,2,4,41.4651802,13.618054,5.5769,8.041154,574.15,208,3.15,204.85,1205.845812,415.974,7.5982,408.3758,3990.25,1560,9.25,1550.75,112.73,89.44,0,89.44,208,156,0.1,155.9,477.0264231,354.069404,0.28351925,353.7858848,318,298,14,Ca7.95La2P6O26Eu0.05
18.93,12,0.005,11.995,170,63,8,55,386.450714,151.964,15.999,135.965,845,200,60,140,9.49,3.44,0,3.44,25,7,2,5,49.4655002,13.618054,5.670385,7.947669,273.075,110.01,0.315,109.695,585.9330553,253.6599,0.75982,252.90008,1764.125,720,0.925,719.075,52.00675,41.28,0,41.28,96.01,72,0.01,71.99,218.176209,163.416648,0.028351925,163.3882961,350,298,14,Sr2.895ScP3O12Eu0.005Mn0.03
124.005,55,0.005,54.995,106,63,3,60,239.9705385,151.964,6.94,145.024,700,185,65,120,6.63,3.04,0,3.04,13,5,1,4,37.69515336,14.53413,5.391714761,9.142415239,1288.315,507,0.315,506.685,2628.108822,1052.280002,0.75982,1051.520182,13430.925,4875,0.925,4874.075,259.75,167.2,0,167.2,440.01,275,0.01,274.99,1207.58784,799.37715,0.028351925,799.3487981,450,298,14,Ca18Li12Al39N55Eu0.005
4.925,3,0.15,2.85,113,63,8,55,255.908,151.964,15.999,135.965,565,185,60,125,5.98,3.44,0,3.44,14,6,2,4,32.2297142,13.618054,5.670385,7.947669,70.95,24,9.45,14.55,149.71905,47.997,22.7946,25.2024,487.25,180,27.75,152.25,12.635,10.32,0,10.32,23.85,18,0.3,17.7,53.27053503,40.854162,0.85055775,40.00360425,397,298,14.1,Ca0.775TiO3Eu0.15
18.87,12,0.005,11.995,170,63,8,55,386.450714,151.964,15.999,135.965,845,200,60,140,9.49,3.44,0,3.44,25,7,2,5,49.4655002,13.618054,5.670385,7.947669,270.405,106.59,0.315,106.275,579.6953966,245.7741,0.75982,245.01428,1750.325,720,0.925,719.075,51.96775,41.28,0,41.28,96.04,72,0.01,71.99,217.8866915,163.416648,0.028351925,163.3882961,350,298,14.3,Sr2.805ScP3O12Eu0.005Mn0.06
19.02,12,0.02,11.98,168,83,8,75,405.0284,208.9804,15.999,192.9814,515,185,60,125,7.24,3.44,0,3.44,17,6,2,4,34.725638,13.618054,5.670385,7.947669,471.26,332,1.26,330.74,1115.20388,835.9216,3.03928,832.88232,1693.7,720,3.7,716.3,54.58,41.28,0,41.28,104.04,72,0.04,71.96,217.1271687,163.416648,0.1134077,163.3032403,393,298,14.5,Bi4Si3O12Eu0.02
18.91,12,0.005,11.995,170,63,8,55,386.450714,151.964,15.999,135.965,845,200,60,140,9.49,3.44,0,3.44,25,7,2,5,49.4655002,13.618054,5.670385,7.947669,272.185,108.87,0.315,108.555,583.8538358,251.0313,0.75982,250.27148,1759.525,720,0.925,719.075,51.99375,41.28,0,41.28,96.02,72,0.01,71.99,218.0797032,163.416648,0.028351925,163.3882961,350,298,14.8,Sr2.865ScP3O12Eu0.005Mn0.04
7.12,4,0.12,3.88,143,63,8,55,323.9283785,151.964,15.999,135.965,730,185,60,125,7.27,3.44,0,3.44,16,6,2,4,37.6046226,13.618054,5.670385,7.947669,111.56,39,7.56,31.44,238.1970585,88.90584,18.23568,70.67016,747.2,240,22.2,217.8,17.59,13.76,0,13.76,32.24,24,0.24,23.76,73.4688458,54.472216,0.6804462,53.7917698,272,298,15,CaYAlO4Eu0.12
6,4,0.05,3.95,176,74,8,66,414.8707693,183.84,15.999,167.841,740,185,60,125,7.07,3.44,0,3.44,17,6,1,5,38.4047009,13.618054,5.1390767,8.4789773,127.7,74,0.55,73.45,292.6538885,183.84,1.149488464,182.6905115,555.25,240,9,231,16.4065,13.76,0,13.76,31.95,24,0.05,23.95,68.37855877,54.472216,0.256953835,54.21526217,247,298,15,Na0.05Ca0.9WO4Eu0.05
14,8,0.03,7.97,185,63,14,49,430.91847,151.964,28.085,123.879,705,195,100,95,8.54,2.96,0,2.96,22,7,2,5,41.572788,11.81381,5.5769,6.23691,362.18,169.29,1.89,167.4,809.6621659,412.5492459,4.55892,407.9903259,1719.7,800,5.55,794.45,30.667,20.64,0,20.64,71.97,48,0.06,47.94,127.7307606,82.88008,0.17011155,82.70996845,450,298,15.11,La2.97BrSi2S8Eu0.03
22,13,0.35,12.65,153,63,5,58,357.75647,151.964,10.81,141.154,705,195,60,135,7.58,3.44,0,3.44,16,6,2,4,39.2765132,13.618054,5.5769,8.041154,218.1,104,20,84,467.2109555,207.987,40.078,167.909,1746.5,780,64.75,715.25,60.715,44.72,0,44.72,103.65,78,0.7,77.3,246.84361,177.034702,1.98463475,175.0500673,395,298,15.6,CaLa0.65B7O13Eu0.35
18.79,11,0.07,10.93,212,74,8,66,512.1197693,183.84,15.999,167.841,775,215,60,155,6.96,3.44,0,3.44,17,6,1,5,37.5032097,13.618054,5.1390767,8.4789773,470.73,208.32,4.41,203.91,1111.142459,510.85644,10.63748,500.21896,2102.75,799.8,12.95,786.85,46.4108,37.84,0,37.84,87.58,66,0.14,65.86,195.5891244,149.798594,0.39692695,149.4016671,335,298,15.8,Ba3.72Na2W2O11Eu0.07
21.005,12,0.005,11.995,189,63,8,55,441.2792432,151.964,15.999,135.965,800,215,50,165,11.43,3.98,0,3.98,24,7,2,5,56.291866,17.42282,5.211664,12.211156,376.315,117,0.315,116.685,837.3727432,274.654,0.75982,273.89418,2070.925,720,0.925,719.075,56.4,41.28,0,41.28,104.01,72,0.01,71.99,234.3979769,163.416648,0.028351925,163.3882961,350,298,15.9,Ba2Y3Si3O12FEu0.005
22,13,0.08,12.92,153,63,5,58,357.75647,151.964,10.81,141.154,705,195,60,135,7.58,3.44,0,3.44,16,6,2,4,39.2765132,13.618054,5.5769,8.041154,216.48,104,5.04,98.96,463.6851524,207.987,12.15712,195.82988,1749.2,780,14.8,765.2,61.012,44.72,0,44.72,103.92,78,0.16,77.84,246.818369,177.034702,0.4536308,176.5810712,395,298,16.1,CaLa0.92B7O13Eu0.08
19.9,12,0.1,11.9,118,63,8,55,266.8824393,151.964,15.999,135.965,685,185,60,125,7.92,3.44,0,3.44,17,6,1,5,41.4756917,13.618054,5.1390767,8.4789773,218.1,96,6.3,89.7,449.9956282,191.988,15.1964,176.7916,1866.5,720,18.5,701.5,53.088,41.28,0,41.28,95.6,72,0.2,71.8,222.6716566,163.416648,0.5670385,162.8496095,394,298,16.9,Na3Sc1.8P3O12Eu0.1
7.03,4,0.03,3.97,143,63,8,55,323.9283785,151.964,15.999,135.965,730,185,60,125,7.27,3.44,0,3.44,16,6,2,4,37.6046226,13.618054,5.670385,7.947669,105.89,39,1.89,37.11,224.5202985,88.90584,4.55892,84.34692,730.55,240,5.55,234.45,17.59,13.76,0,13.76,32.06,24,0.06,23.94,72.95851115,54.472216,0.17011155,54.30210445,272,298,17,CaYAlO4Eu0.03
7.11,4,0.11,3.89,143,63,8,55,323.9283785,151.964,15.999,135.965,730,185,60,125,7.27,3.44,0,3.44,16,6,2,4,37.6046226,13.618054,5.670385,7.947669,110.93,39,6.93,32.07,236.6774185,88.90584,16.71604,72.1898,745.35,240,20.35,219.65,17.59,13.76,0,13.76,32.22,24,0.22,23.78,73.41214195,54.472216,0.62374235,53.84847365,272,298,17,CaYAlO4Eu0.11
7,2,0.05,1.95,112,63,7,56,250.133,151.964,14.007,137.957,600,185,60,125,9.38,3.44,0,3.44,19,6,2,4,48.0874072,14.53413,5.670385,8.863745,80.15,28,3.15,24.85,161.8543,56.17,7.5982,48.5718,650.25,220,9.25,210.75,17.71,6.88,0,6.88,32,12,0.1,11.9,78.69875069,29.06826,0.28351925,28.78474075,350,298,17,Ca0.95Si2O2N2Eu0.05
14,8,0.06,7.94,185,63,14,49,430.91847,151.964,28.085,123.879,705,195,100,95,8.54,2.96,0,2.96,22,7,2,5,41.572788,11.81381,5.5769,6.23691,362.36,167.58,3.78,163.8,810.0539218,408.3820818,9.11784,399.2642418,1719.4,800,11.1,788.9,30.634,20.64,0,20.64,71.94,48,0.12,47.88,127.7335651,82.88008,0.3402231,82.5398569,450,298,17.14,La2.94BrSi2S8Eu0.06
45.5,28,0.04,27.96,136,63,8,55,310.861762,151.964,15.999,135.965,695,200,60,140,7.89,3.44,0,3.44,17,6,2,4,43.1162272,13.618054,5.670385,7.947669,690,340.48,2.52,337.96,1492.399594,785.0752,6.07856,778.99664,4404.4,1792,7.4,1784.6,122.127,96.32,0,96.32,224,168,0.08,167.92,517.434492,381.305512,0.2268154,381.0786966,430,298,17.34,Sr8.96Mg1.5P7O28Eu0.04
20.08,12,0.08,11.92,155,63,8,55,347.3522693,151.964,15.999,135.965,875,185,60,125,8.65,3.44,0,3.44,28,12,1,11,46.6810569,13.618054,5.1390767,8.4789773,280.32,96,5.04,90.96,589.5083308,191.988,12.15712,179.83088,1949.8,720,14.8,705.2,52.3944,41.28,0,41.28,116.08,72,0.16,71.84,220.1846986,163.416648,0.4536308,162.9630172,365,298,17.4,Ca1.92Na1.08Zn2V3O12Eu0.08
7.05,4,0.05,3.95,143,63,8,55,323.9283785,151.964,15.999,135.965,730,185,60,125,7.27,3.44,0,3.44,16,6,2,4,37.6046226,13.618054,5.670385,7.947669,107.15,39,3.15,35.85,227.5595785,88.90584,7.5982,81.30764,734.25,240,9.25,230.75,17.59,13.76,0,13.76,32.1,24,0.1,23.9,73.07191885,54.472216,0.28351925,54.18869675,272,298,18,CaYAlO4Eu0.05
7.1,4,0.1,3.9,143,63,8,55,323.9283785,151.964,15.999,135.965,730,185,60,125,7.27,3.44,0,3.44,16,6,2,4,37.6046226,13.618054,5.670385,7.947669,110.3,39,6.3,32.7,235.1577785,88.90584,15.1964,73.70944,743.5,240,18.5,221.5,17.59,13.76,0,13.76,32.2,24,0.2,23.8,73.3554381,54.472216,0.5670385,53.9051775,272,298,18,CaYAlO4Eu0.1
21.18,12,0.03,11.97,208,63,8,55,472.3888184,151.964,15.999,135.965,1095,200,50,150,14.26,3.98,0,3.98,33,7,1,6,71.6831669,17.42282,5.1390767,12.2837433,319.64,114,1.89,112.11,691.462925,262.86,4.55892,258.30108,2056.55,720,5.55,714.45,57.0625,41.28,0,41.28,105.11,72,0.06,71.94,242.0256786,163.416648,0.17011155,163.2465365,365,298,18.3,Sr3NaYP3O12FEu0.03Mn0.15
14,8,0.15,7.85,185,63,14,49,430.91847,151.964,28.085,123.879,705,195,100,95,8.54,2.96,0,2.96,22,7,2,5,41.572788,11.81381,5.5769,6.23691,362.9,162.45,9.45,153,811.2291895,395.8805895,22.7946,373.0859895,1718.5,800,27.75,772.25,30.535,20.64,0,20.64,71.85,48,0.3,47.7,127.7419788,82.88008,0.85055775,82.02952225,450,298,18.31,La2.85BrSi2S8Eu0.15
5,3,0.2,2.8,116,63,3,60,262.848,151.964,6.94,145.024,710,185,60,125,6.96,3.44,0,3.44,15,6,1,5,37.62142896,13.618054,5.391714761,8.226339239,71.2,24,0.6,23.4,151.6916,47.997,1.388,46.609,494,180,29,151,12.656,10.32,0,10.32,23.8,18,0.2,17.8,53.56259507,40.854162,1.078342952,39.77581905,397,298,18.5,Ca0.6TiO3Li0.2Eu0.2
21.07,12,0.02,11.98,188,65,8,57,433.390112,158.92535,15.999,142.92635,800,185,60,125,9.79,3.44,0,3.44,24,7,2,5,54.7197102,13.618054,5.670385,7.947669,262.51,100,1.26,98.74,531.7348335,200.39,3.03928,197.35072,2032.45,900,3.7,896.3,56.01,41.28,0,41.28,104.14,72,0.04,71.96,238.8167097,163.416648,0.1134077,163.3032403,400,298,18.5,Ca5P3O12ClEu0.02Tb0.05
10,6,0.09,5.91,207,74,8,66,487.831,183.84,15.999,167.841,705,185,60,125,8.3,3.44,0,3.44,22,6,2,4,40.3580542,13.618054,5.670385,7.947669,179.47,59.2,5.67,53.53,392.55974,147.072,13.67676,133.39524,1037.45,523.8,16.65,507.15,25.342,20.64,0,20.64,48,36,0.18,35.82,107.7176503,81.708324,0.51033465,81.19798935,393,298,18.7,Ca2.91Mo0.2W0.8O6Eu0.09
22,13,0.15,12.85,153,63,5,58,357.75647,151.964,10.81,141.154,705,195,60,135,7.58,3.44,0,3.44,16,6,2,4,39.2765132,13.618054,5.5769,8.041154,216.9,104,9.45,94.55,464.5992495,207.987,22.7946,185.1924,1748.5,780,27.75,752.25,60.935,44.72,0,44.72,103.85,78,0.3,77.7,246.824913,177.034702,0.85055775,176.1841443,395,298,18.9,CaLa0.85B7O13Eu0.15
14,8,0.12,7.88,185,63,14,49,430.91847,151.964,28.085,123.879,705,195,100,95,8.54,2.96,0,2.96,22,7,2,5,41.572788,11.81381,5.5769,6.23691,362.72,164.16,7.56,156.6,810.8374336,400.0477536,18.23568,381.8120736,1718.8,800,22.2,777.8,30.568,20.64,0,20.64,71.88,48,0.24,47.76,127.7391742,82.88008,0.6804462,82.1996338,450,298,18.96,La2.88BrSi2S8Eu0.12
6,3,0.01,2.99,203,63,16,47,474.351,151.964,32.06,119.904,835,215,100,115,6.07,2.58,0,2.58,24,12,2,10,36.3311252,10.36001,5.211664,5.148346,177.47,72.24,0.63,71.61,401.56547,177.15183,1.51964,175.63219,854.2,300,1.85,298.15,11.2031,7.74,0,7.74,34,18,0.02,17.98,51.24038645,31.08003,0.05670385,31.02332615,440,298,19,Ba1.29Sr0.7ZnS3Eu0.01
45,28,0.14,27.86,164,63,8,55,379.130762,151.964,15.999,135.965,710,185,60,125,7.75,3.44,0,3.44,17,6,2,4,41.4268802,13.618054,5.5386,8.079454,573.02,224,8.82,215.18,1181.270374,447.972,21.27496,426.69704,4185.7,1680,25.9,1654.1,121.63,96.32,0,96.32,223,168,0.28,167.72,515.207323,381.305512,0.7938539,380.5116581,320,298,19,Ca8.86CeP7O28Eu0.14
20,12,0.1,11.9,149,63,8,55,336.2403785,151.964,15.999,135.965,810,185,60,125,9.48,3.44,0,3.44,20,6,2,4,47.2893854,13.618054,5.670385,7.947669,257.1,96,6.3,89.7,541.308657,191.988,15.1964,176.7916,1853.5,720,18.5,701.5,53.229,41.28,0,41.28,96,72,0.2,71.8,219.2209558,163.416648,0.5670385,162.8496095,370,298,19,Y2Mg1.9Al2Si2O12Eu0.1
10.05,6,0.05,5.95,217,74,3,71,521.95347,183.84,6.94,176.9,870,195,60,135,8.53,3.44,0,3.44,20,6,1,5,45.76731876,13.618054,5.391714761,8.226339239,197.15,74,3,71,457.58267,183.84,6.94,176.9,994.25,360,9.25,350.75,25.73,20.64,0,20.64,48.1,36,0.1,35.9,108.470723,81.708324,0.28351925,81.42480475,463,298,19,LiLaMgWO6Eu0.05
10.5,6,0.5,5.5,217,74,3,71,521.95347,183.84,6.94,176.9,870,195,60,135,8.53,3.44,0,3.44,20,6,1,5,45.76731876,13.618054,5.391714761,8.226339239,225.5,74,3,71,525.96647,183.84,6.94,176.9,1077.5,360,92.5,267.5,25.73,20.64,0,20.64,49,36,1,35,111.0223963,81.708324,2.8351925,78.8731315,463,298,19,LiLaMgWO6Eu0.5
41,24,0.09,23.91,162,63,8,55,378.330908,151.964,15.999,135.965,730,215,60,155,7.59,3.44,0,3.44,17,6,2,4,39.213276,13.618054,5.211664,8.40639,822.63,498.96,5.67,493.29,1879.658146,1223.58357,13.67676,1209.90681,4352.3,1915.65,16.65,1899,104.6099,82.56,0,82.56,192,144,0.18,143.82,435.8126349,326.833296,0.51033465,326.3229614,330,298,19.3,Ba8.91Sc2Si6O24Eu0.09
5,3,0.15,2.85,116,63,3,60,262.848,151.964,6.94,145.024,710,185,60,125,6.96,3.44,0,3.44,15,6,1,5,37.62142896,13.618054,5.391714761,8.226339239,69.9,24,0.45,23.55,147.7542,47.997,1.041,46.956,495.5,180,21.75,158.25,12.707,10.32,0,10.32,23.85,18,0.15,17.85,53.6208056,40.854162,0.808757214,40.04540479,397,298,19.9,Ca0.7TiO3Li0.15Eu0.15
7,4,0.02,3.98,186,63,8,55,428.391044,151.964,15.999,135.965,890,215,60,155,8.78,3.44,0,3.44,23,7,2,5,46.1989592,13.618054,5.211664,8.40639,133.34,71.68,1.26,70.42,300.1422435,175.77856,3.03928,172.73928,751.7,275.2,3.7,271.5,17.5432,13.76,0,13.76,32.4,24,0.04,23.96,73.79311428,54.472216,0.1134077,54.3588083,390,298,20,Ba1.28Ca0.62SiO4Eu0.02Mn0.08
22,14,0.1,13.9,206,64,8,56,483.49937,157.25,15.999,141.251,705,185,60,125,7.89,3.44,0,3.44,27,12,2,10,41.591284,13.618054,5.670385,7.947669,486.9,185.6,6.3,179.3,1104.68651,456.025,15.1964,440.8286,2085.5,840,18.5,821.5,59.74,48.16,0,48.16,129,84,0.2,83.8,248.1191509,190.652756,0.5670385,190.0857175,392,298,20.17,Gd2.9Zn2Nb3O14Eu0.1
22,14,0.5,13.5,206,64,8,56,483.49937,157.25,15.999,141.251,705,185,60,125,7.89,3.44,0,3.44,27,12,2,10,41.591284,13.618054,5.670385,7.947669,486.5,160,31.5,128.5,1102.57211,393.125,75.982,317.143,2087.5,840,92.5,747.5,59.26,48.16,0,48.16,129,84,1,83,247.9273865,190.652756,2.8351925,187.8175635,392,298,20.24,Gd2.5Zn2Nb3O14Eu0.5
6.2,4,0.2,3.8,165,74,8,66,391.881,183.84,15.999,167.841,560,185,60,125,6.14,3.44,0,3.44,16,6,2,4,33.2656242,13.618054,5.670385,7.947669,138.6,74,12.6,61.4,318.3068,183.84,30.3928,153.4472,592,240,37,203,16.46,13.76,0,13.76,32.4,24,0.4,23.6,69.5834782,54.472216,1.134077,53.338139,276,298,20.3,CaWO4Eu0.2
22,14,0.2,13.8,206,64,8,56,483.49937,157.25,15.999,141.251,705,185,60,125,7.89,3.44,0,3.44,27,12,2,10,41.591284,13.618054,5.670385,7.947669,486.8,179.2,12.6,166.6,1104.15791,440.3,30.3928,409.9072,2086,840,37,803,59.62,48.16,0,48.16,129,84,0.4,83.6,248.0712098,190.652756,1.134077,189.518679,392,298,20.41,Gd2.8Zn2Nb3O14Eu0.2
22,14,0.3,13.7,206,64,8,56,483.49937,157.25,15.999,141.251,705,185,60,125,7.89,3.44,0,3.44,27,12,2,10,41.591284,13.618054,5.670385,7.947669,486.7,172.8,18.9,153.9,1103.62931,424.575,45.5892,378.9858,2086.5,840,55.5,784.5,59.5,48.16,0,48.16,129,84,0.6,83.4,248.0232687,190.652756,1.7011155,188.9516405,392,298,20.82,Gd2.7Zn2Nb3O14Eu0.3
14,8,0.09,7.91,185,63,14,49,430.91847,151.964,28.085,123.879,705,195,100,95,8.54,2.96,0,2.96,22,7,2,5,41.572788,11.81381,5.5769,6.23691,362.54,165.87,5.67,160.2,810.4456777,404.2149177,13.67676,390.5381577,1719.1,800,16.65,783.35,30.601,20.64,0,20.64,71.91,48,0.18,47.82,127.7363697,82.88008,0.51033465,82.36974535,450,298,20.95,La2.91BrSi2S8Eu0.09
7.08,4,0.08,3.92,143,63,8,55,323.9283785,151.964,15.999,135.965,730,185,60,125,7.27,3.44,0,3.44,16,6,2,4,37.6046226,13.618054,5.670385,7.947669,109.04,39,5.04,33.96,232.1184985,88.90584,12.15712,76.74872,739.8,240,14.8,225.2,17.59,13.76,0,13.76,32.16,24,0.16,23.84,73.2420304,54.472216,0.4536308,54.0185852,272,298,21,CaYAlO4Eu0.08
45,28,0.12,27.88,164,63,8,55,379.130762,151.964,15.999,135.965,710,185,60,125,7.75,3.44,0,3.44,17,6,2,4,41.4268802,13.618054,5.5386,8.079454,572.16,224,7.56,216.44,1179.032654,447.972,18.23568,429.73632,4185.6,1680,22.2,1657.8,121.65,96.32,0,96.32,223,168,0.24,167.76,515.2161784,381.305512,0.6804462,380.6250658,320,298,21,Ca8.88CeP7O28Eu0.12
21.06,12,0.02,11.98,188,65,8,57,433.390112,158.92535,15.999,142.92635,800,185,60,125,9.79,3.44,0,3.44,24,7,2,5,54.7197102,13.618054,5.670385,7.947669,261.86,100,1.26,98.74,530.14558,200.39,3.03928,197.35072,2030.7,900,3.7,896.3,56.01,41.28,0,41.28,104.12,72,0.04,71.96,238.7580717,163.416648,0.1134077,163.3032403,400,298,21,Ca5P3O12ClEu0.02Tb0.04
22,14,0.4,13.6,206,64,8,56,483.49937,157.25,15.999,141.251,705,185,60,125,7.89,3.44,0,3.44,27,12,2,10,41.591284,13.618054,5.670385,7.947669,486.6,166.4,25.2,141.2,1103.10071,408.85,60.7856,348.0644,2087,840,74,766,59.38,48.16,0,48.16,129,84,0.8,83.2,247.9753276,190.652756,2.268154,188.384602,392,298,21.07,Gd2.6Zn2Nb3O14Eu0.4
5.03,2,0.03,1.97,158,71,8,63,374.9898,174.9668,15.999,158.9678,520,185,60,125,7.02,3.44,0,3.44,16,6,2,4,35.07432,13.618054,5.425871,8.192183,175.89,142,1.89,140.11,418.55052,349.9336,4.55892,345.37468,575.55,350,5.55,344.45,11.46,6.88,0,6.88,22.06,12,0.06,11.94,48.61797155,27.236108,0.17011155,27.06599645,280,298,21.3,Lu2O2SEu0.03
20,12,0.08,11.92,149,63,8,55,336.2403785,151.964,15.999,135.965,810,185,60,125,9.48,3.44,0,3.44,20,6,2,4,47.2893854,13.618054,5.670385,7.947669,256.08,96,5.04,90.96,538.755477,191.988,12.15712,179.83088,1852.8,720,14.8,705.2,53.2552,41.28,0,41.28,96,72,0.16,71.84,219.2604728,163.416648,0.4536308,162.9630172,370,298,22,Y2Mg1.92Al2Si2O12Eu0.08
17,9,0.04,8.96,153,63,7,56,358.3645385,151.964,14.007,137.957,700,215,65,150,7.44,3.04,0,3.04,16,5,2,3,39.5536304,14.53413,5.211664,9.322466,258.28,109.76,2.52,107.24,568.7090185,269.16092,6.07856,263.08236,1688.8,585,7.4,577.6,40.2144,27.36,0,27.36,72,45,0.08,44.92,187.9930302,130.80717,0.2268154,130.5803546,450,298,22.3,Ba1.96AlSi5N9Eu0.04
10,6,0.09,5.91,207,74,8,66,487.831,183.84,15.999,167.841,705,185,60,125,8.3,3.44,0,3.44,22,6,2,4,40.3580542,13.618054,5.670385,7.947669,179.47,59.2,5.67,53.53,392.55974,147.072,13.67676,133.39524,1037.45,523.8,16.65,507.15,25.342,20.64,0,20.64,48,36,0.18,35.82,107.7176503,81.708324,0.51033465,81.19798935,365,298,22.4,Ca2.91Mo0.2W0.8O6Eu0.09
7.07,4,0.07,3.93,143,63,8,55,323.9283785,151.964,15.999,135.965,730,185,60,125,7.27,3.44,0,3.44,16,6,2,4,37.6046226,13.618054,5.670385,7.947669,108.41,39,4.41,34.59,230.5988585,88.90584,10.63748,78.26836,737.95,240,12.95,227.05,17.59,13.76,0,13.76,32.14,24,0.14,23.86,73.18532655,54.472216,0.39692695,54.07528905,272,298,23,CaYAlO4Eu0.07
14,8,0.3,7.7,232,64,8,56,548.158252,157.25,15.999,141.251,1040,260,60,200,7.88,3.44,0,3.44,17,6,1,5,40.41899109,13.618054,3.893905548,9.724148452,266.7,64,18.9,45.1,596.641252,132.905452,45.5892,87.31625196,1631.5,480,55.5,424.5,34.05,27.52,0,27.52,63,48,0.6,47.4,141.0180113,108.944432,1.7011155,107.2433165,312,298,23.5,CsK2Gd0.7V2O8Eu0.3
13,8,0.02,7.98,206,63,14,49,488.34147,151.964,28.085,123.879,805,215,100,115,6.47,2.58,0,2.58,17,6,2,4,34.970642,10.36001,5.211664,5.148346,326.14,128,1.26,126.74,728.08068,277.81094,3.03928,274.77166,1624.4,800,3.7,796.3,27.5122,20.64,0,20.64,64,48,0.04,47.96,115.5580844,82.88008,0.1134077,82.7666723,405,298,23.73,Ba0.98La2Si2S8Eu0.02
14.258,8,0.008,7.992,161,63,8,55,356.0408753,151.964,15.999,135.965,1065,220,60,160,9.93,3.44,0,3.44,24,7,1,6,52.80203844,13.618054,4.34066354,9.27739046,170.754,64,0.504,63.496,347.1338163,127.992,1.215712,126.776288,1476.48,480,1.48,478.52,36.0375,27.52,0,27.52,65.766,48,0.016,47.984,153.5277222,108.944432,0.04536308,108.8990689,365,298,24,KNaCa2P2O8Eu0.008Mn0.25
124.005,55,0.005,54.995,106,63,3,60,239.9705385,151.964,6.94,145.024,700,185,65,120,6.63,3.04,0,3.04,13,5,1,4,37.69515336,14.53413,5.391714761,9.142415239,1288.315,507,0.315,506.685,2628.108822,1052.280002,0.75982,1051.520182,13430.925,4875,0.925,4874.075,259.75,167.2,0,167.2,440.01,275,0.01,274.99,1207.58784,799.37715,0.028351925,799.3487981,500,298,24,Ca18Li12Al39N55Eu0.005
21.15,12,0.03,11.97,208,63,8,55,472.3888184,151.964,15.999,135.965,1095,200,50,150,14.26,3.98,0,3.98,33,7,1,6,71.6831669,17.42282,5.1390767,12.2837433,318.89,114,1.89,112.11,689.8147837,262.86,4.55892,258.30108,2052.35,720,5.55,714.45,57.016,41.28,0,41.28,104.9,72,0.06,71.94,241.802658,163.416648,0.17011155,163.2465365,365,298,24.4,Sr3NaYP3O12FEu0.03Mn0.12
19.75,12,0.25,11.75,118,63,8,55,266.8824393,151.964,15.999,135.965,685,185,60,125,7.92,3.44,0,3.44,17,6,1,5,41.4756917,13.618054,5.1390767,8.4789773,221.25,96,15.75,80.25,459.3034558,191.988,37.991,153.997,1846.25,720,46.25,673.75,52.68,41.28,0,41.28,95,72,0.5,71.5,221.5537674,163.416648,1.41759625,161.9990518,394,298,24.6,Na3Sc1.5P3O12Eu0.25
14,8,0.2,7.8,232,64,8,56,548.158252,157.25,15.999,141.251,1040,260,60,200,7.88,3.44,0,3.44,17,6,1,5,40.41899109,13.618054,3.893905548,9.724148452,266.8,64,12.6,51.4,597.169852,132.905452,30.3928,102.512652,1631,480,37,443,34.17,27.52,0,27.52,63,48,0.4,47.6,141.0659524,108.944432,1.134077,107.810355,312,298,24.7,CsK2Gd0.8V2O8Eu0.2
14,8,0.4,7.6,232,64,8,56,548.158252,157.25,15.999,141.251,1040,260,60,200,7.88,3.44,0,3.44,17,6,1,5,40.41899109,13.618054,3.893905548,9.724148452,266.6,64,25.2,38.8,596.112652,132.905452,60.7856,72.11985196,1632,480,74,406,33.93,27.52,0,27.52,63,48,0.8,47.2,140.9700702,108.944432,2.268154,106.676278,312,298,24.7,CsK2Gd0.6V2O8Eu0.4
